Repository: vtjong/Bayesian-Optimization-Ferroelectrics

# Mapping the flash-anneal crystallization boundary in HZO

Active-learning campaign to locate the amorphous → crystalline boundary of flash-lamp-annealed
Hf₀.₅Zr₀.₅O₂ thin films in the two-knob process space (flash voltage `V`, pulse time `t`), using a
Gaussian process with a level-set acquisition to spend as few fabricated samples as possible.

The target is **total crystalline fraction**, not phase. The map is therefore monotone in thermal
severity and there is a single boundary to find.

## The question the design is built around

Peak temperature `Tmax(V, t)` is measured (`data/flash_temp_table.csv`). The temperature **trace**
`T(τ)` is not — it is asserted by a pulse shape. Activated kinetics integrate the trace, so that
assertion decides the boundary's geometry:

```
Phi(V, t) = INT exp(-Ea / kB T(tau)) dtau  =  t_eff * exp(-Ea / kB Tmax)
Tb(t2) - Tb(t1) = -theta * ln( t_eff(t2)/t_eff(t1) ),      theta = kB Tmax^2 / Ea ~ 37 K
```

If the effective dwell ignores the commanded pulse width, the tilt is exactly zero and the boundary
is a plain `Tmax` level set. If it tracks the pulse width, it is not. Four candidate cooling laws
span the range, over `t` in `[2.6, 10.1] ms`:

| shape | tail | `t_eff` | tilt |
|---|---|---|---|
| `isoT` | fitted exponential + permanent plateau | independent of `t` | **0.0 °C** |
| `ramp` | empirical two-exponential + plateau | `∝ t + 12.4` | **13.3 °C** |
| `diffusion` | **derived**, `τ^(-1/2)`, no plateau | `∝ 2t` | **49.8 °C** |
| `rect` | bounding case | `= t` | **50.0 °C** |

`diffusion` is the default: a 30 nm stack has negligible heat capacity, so its temperature is
slaved to conduction into the fused-silica substrate, and the Carslaw & Jaeger surface solution has
zero fitted parameters. It depends on `τ` only through `τ/t`, so conduction — having no intrinsic
timescale — makes the effective dwell exactly proportional to the pulse width.

**Nothing measured yet distinguishes these.** One digitized `T(τ)` at two pulse widths would, and
costs no film. The initial design is built to be informative regardless of which is true.

## Repository layout

```
src/physics/          constants.py, thermal_model.py: the measured Tmax table and the cooling laws
src/active_learning/  surrogate.py, acquisition.py: the GP and the level-set acquisition
src/campaign/         plan.py, results.py, reporting.py: the fabrication plan and the sheet the lab fills
src/design_space.py   the settable (V, t) box
src/paths.py          where the measured data lives
src/run_*.py          entry points; scripts/ holds their shell wrappers
data/                 measured inputs and campaign records
tests/                pytest suite
```

## Method

- **Surrogate** — GP on normalized `(V, t)` with Matérn 5/2 ARD and **heteroscedastic** per-point
  noise `σ_n(f) = 0.02 + 0.30 f(1−f)`, peaking at ≈0.095 mid-transition where the film is a phase
  mixture. Squared-exponential paths are analytic and ring across a steep ramp; Matérn 5/2 does not.
- **Acquisition** — level-set entropy on the latent (reducible) variance,
  `a(x) = H(Φ((μ − θ)/s))`, so it targets where new data reduces boundary uncertainty rather than
  where noise is irreducibly high. Predictive-entropy and BALD variants are retained as baselines;
  on current evidence the three are statistically comparable.
- **Batching** — Kriging-believer fantasizing spreads a batch along the contour.
- **Readout** — continuous crystalline fraction; in-loop proxy is permittivity `ε_r`.

# Data

Every file here is either a measured input the code reads or a record the campaign produced.
Nothing in `src/` mirrors these numbers as literals; the paths live in `src/paths.py`.

| File | What it is | Read by |
| --- | --- | --- |
| `flash_temp_table.csv` | Simulated peak temperature `Tmax(V, t)` of the PulseForge lamp on the 30-node grid (CERA model). Defines the design box. | `paths.FLASH_TABLE_CSV` |
| `flash_temp_table_skr.csv` | Second, independent simulation of the same tool on the same nodes; used only to bound the disagreement between thermal models. | `paths.FLASH_TABLE_SKR_CSV` |
| `Bolometer_readings_PulseForge.xlsx`, `Bolometer_readings_PulseForge_new.xlsx` | Delivered fluence `E(V, t)` measured with the bolometer; the lamp irradiance envelope in `physics/constants.py` was inverted from these. | documentation only |
| `flash_plan_seed.csv`, `flash_plan_seed_results.csv`, `campaign_seed.csv`, `campaign_seed_results.csv` | The fired seed plan and the sheet the laboratory fills in. | `src/run_initial_design*.py` |
| `electrical/` | Raw Keithley 4200A exports per round (`raw/round<N>/Sample<NN>/`), the group's reference summaries (`reference/`), and the feature tables the electrical pipeline writes (`features/`). | `src/electrical/` |

The 2023 archival exports of the earlier KHM005-010 samples (a different tool and film stack)
were removed from the tree on 2026-10-23; they remain in git history before that commit.

File: data/processed005/10.csv
,device,Pr (mC/cm^2),2 Qsw/(U+|D|),Vc (P-V),Imprint (P-V),Vc (I-V),Imprint (I-V),endurance,10^6 Pr (mC/cm^2),10^6 2 Qsw/(U+|D|),10^6 Vc,10^6 Imprint,10^7 Pr (mC/cm^2),10^7 2 Qsw/(U+|D|),10^7 Vc,10^7 Imprint,max Pr (mC/cm^2)
0,100um_O_2R,13.224908137999583,0.2815402813371876,0.9623481156304479,0.1739529184844406,0.9300861693918705,0.56946674639695,0.0,0.0,0.0,0.0,0.0,0.0,0.0,0.0,0.0,0.0
1,20um_O_5R,12.629896844472725,0.0,0.8911657140124589,0.1587162420390265,0.7646360313519835,0.5513605004878805,0.0,0.0,0.0,0.0,0.0,0.0,0.0,0.0,0.0,0.0
2,30um_O_1D,12.88056468548193,0.010850505230565789,0.8945330888964236,0.1496498200538583,0.8027611726429313,0.5604378185196794,0.0,0.0,0.0,0.0,0.0,0.0,0.0,0.0,0.0,0.0
3,20um_O_3D,12.38936476133196,0.017549184642881546,0.8632733821868896,0.13670148092825885,0.7943794180173427,0.5550650807334201,0.0,0.0,0.0,0.0,0.0,0.0,0.0,0.0,0.0,0.0
4,20um_O_2D2R,12.465061647168831,0.9173717561986604,0.8728834602516145,0.1444191540492179,0.7803783903364092,0.5693500054900946,0.0,0.0,0.0,0.0,0.0,0.0,0.0,0.0,0.0,18.242917381767754
5,20um_O_1D,13.230189702362338,0.0,0.9890488530509174,0.21287858764808926,1.200615101493895,0.28956722700205,0.0,0.0,0.0,0.0,0.0,0.0,0.0,0.0,0.0,0.0
6,100um_O_1D,13.038797556703562,0.0,0.9780047959648073,0.18409148157100946,1.2969522299245,0.24833969558115876,0.0,0.0,0.0,0.0,0.0,0.0,0.0,0.0,0.0,0.0

File: data/processed005/11.csv
,device,Pr (mC/cm^2),2 Qsw/(U+|D|),Vc (P-V),Imprint (P-V),Vc (I-V),Imprint (I-V),endurance,10^6 Pr (mC/cm^2),10^6 2 Qsw/(U+|D|),10^6 Vc,10^6 Imprint,10^7 Pr (mC/cm^2),10^7 2 Qsw/(U+|D|),10^7 Vc,10^7 Imprint,max Pr (mC/cm^2)
0,30um_O_1D,15.360057797265892,2.7554723116591644,1.592247653985396,0.1497314135490566,1.5467694227118045,0.22713792845072445,0.0,0.0,0.0,0.0,0.0,0.0,0.0,0.0,0.0,0.0
1,20um_O_3D2R,15.837945723417608,0.0,1.5566632107365876,0.15859719099797553,1.4581701925490052,0.22891480069928116,0.0,0.0,0.0,0.0,0.0,0.0,0.0,0.0,0.0,0.0
2,20um_O_1D,15.054622758859587,2.57230410951803,1.6025075719226152,0.17523841872490697,1.662003759527579,0.23473460632987075,0.0,0.0,0.0,0.0,0.0,0.0,0.0,0.0,0.0,0.0
3,20um_O_2D,15.462516119737685,2.6612340996988673,1.5888021227438003,0.16102046338215348,1.533695105696097,0.24454579088210937,0.0,0.0,0.0,0.0,0.0,0.0,0.0,0.0,0.0,0.0
4,20um_O_2D2R,15.438298964218452,2.715912811245491,1.5798359683249146,0.15322883268741916,1.4876299072057009,0.197200000331905,0.0,0.0,0.0,0.0,0.0,0.0,0.0,0.0,0.0,16.661410691174435

File: data/processed005/4.csv
,device,Pr (mC/cm^2),2 Qsw/(U+|D|),Vc (P-V),Imprint (P-V),Vc (I-V),Imprint (I-V),endurance,10^6 Pr (mC/cm^2),10^6 2 Qsw/(U+|D|),10^6 Vc,10^6 Imprint,10^7 Pr (mC/cm^2),10^7 2 Qsw/(U+|D|),10^7 Vc,10^7 Imprint,max Pr (mC/cm^2)
0,20um_O_1D,2.4787704042461574,0.5060125708793564,0.7133762598969042,0.04460681207691797,1.2924083152320236,0.15431014449549374,0.0,0.0,0.0,0.0,0.0,0.0,0.0,0.0,0.0,0.0
1,20um_O_3R,1.3912090001455444,0.3449605279296296,0.4857192251365632,-0.0023183228455667115,1.3212776395957917,0.0906937423154528,0.0,0.0,0.0,0.0,0.0,0.0,0.0,0.0,0.0,2.3559827167496374
2,20um_O_2D2R,1.9751110470506208,0.0,0.6455059305299073,0.05256056857722824,1.3297316196840256,0.11422630145641999,0.0,0.0,0.0,0.0,0.0,0.0,0.0,0.0,0.0,0.0
3,50um_O_1D,1.728588585024227,0.4827735071661317,0.6070893707219511,0.0291622452796666,1.3260296371299773,0.10130197688799769,0.0,0.0,0.0,0.0,0.0,0.0,0.0,0.0,0.0,0.0

File: data/processed005/5.csv
,device,Pr (mC/cm^2),2 Qsw/(U+|D|),Vc (P-V),Imprint (P-V),Vc (I-V),Imprint (I-V),endurance,10^6 Pr (mC/cm^2),10^6 2 Qsw/(U+|D|),10^6 Vc,10^6 Imprint,10^7 Pr (mC/cm^2),10^7 2 Qsw/(U+|D|),10^7 Vc,10^7 Imprint,max Pr (mC/cm^2)
0,30um_O_1D,20.330999837546614,2.403516885933298,0.9893123222282156,0.09844791619908677,0.9825173652498052,0.09165295922067629,0.0,0.0,0.0,0.0,0.0,0.0,0.0,0.0,0.0,21.477738806786483
1,20um_O_2D,20.39695237579638,4.047629946725866,1.0683335768990219,0.09879701273118863,1.0312847322784364,0.07547049471711526,0.0,0.0,0.0,0.0,0.0,0.0,0.0,0.0,0.0,22.96002595714607
2,20um_O_1D,19.714190704476255,2.805414024401047,1.1002346850000322,0.09934864125260323,1.083984340308234,0.07011826152027756,0.0,0.0,0.0,0.0,0.0,0.0,0.0,0.0,0.0,22.61145379437224

File: data/processed006/11.csv
,device,Pr (mC/cm^2),2 Qsw/(U+|D|),Vc (P-V),Imprint (P-V),Vc (I-V),Imprint (I-V),endurance,10^6 Pr (mC/cm^2),10^6 2 Qsw/(U+|D|),10^6 Vc,10^6 Imprint,10^7 Pr (mC/cm^2),10^7 2 Qsw/(U+|D|),10^7 Vc,10^7 Imprint,max Pr (mC/cm^2)
0,20um_O_1D,13.818103733242976,1.0810349916269677,0.9286963727790862,0.1953115230769713,0.9587175908964127,0.5492791156628032,177828.0,0.0,0.0,0.0,0.0,0.0,0.0,0.0,0.0,18.36328388663766
1,30um_O_1D,13.519720423111448,1.0744613816207331,0.9255796754732728,0.16483943701767534,0.9343946513254195,0.5072356299688032,164317.0,17.451598127774837,3.2202096407411043,1.0209714996394474,1.0209714996394474,17.888136596152684,3.3348561928152627,1.0676829598992321,1.0676829598992321,17.993722338454834

File: data/processed006/13.csv
,device,Pr (mC/cm^2),2 Qsw/(U+|D|),Vc (P-V),Imprint (P-V),Vc (I-V),Imprint (I-V),endurance,10^6 Pr (mC/cm^2),10^6 2 Qsw/(U+|D|),10^6 Vc,10^6 Imprint,10^7 Pr (mC/cm^2),10^7 2 Qsw/(U+|D|),10^7 Vc,10^7 Imprint,max Pr (mC/cm^2)
0,30um_O_1D,18.144523308538776,2.4380445972106783,1.0828953188611194,0.09911625770676391,1.0262125409208238,0.08935668292745458,164317.0,21.176167510735485,4.582419233725969,0.918395778516699,0.918395778516699,21.11350290228332,4.535152817359003,0.9188692689179998,0.9188692689179998,21.141594112504944
1,20um_O_1D,18.346915968885845,2.276789432092999,1.047185912495479,0.10728159126611886,1.016123260371387,0.10756785305003164,177828.0,0.0,0.0,0.0,0.0,0.0,0.0,0.0,0.0,21.47312174261895

File: data/processed006/14.csv
,device,Pr (mC/cm^2),2 Qsw/(U+|D|),Vc (P-V),Imprint (P-V),Vc (I-V),Imprint (I-V),endurance,10^6 Pr (mC/cm^2),10^6 2 Qsw/(U+|D|),10^6 Vc,10^6 Imprint,10^7 Pr (mC/cm^2),10^7 2 Qsw/(U+|D|),10^7 Vc,10^7 Imprint,max Pr (mC/cm^2)
0,20um_O_2D,15.209727319874396,2.4256047707572455,1.6195488742087036,0.1600887645761193,1.875651336275041,0.6458122835754128,57.0,0.0,0.0,0.0,0.0,0.0,0.0,0.0,0.0,13.06954064043353
1,30um_O_1D,13.970819349830293,2.1589653173933936,1.7320394301787019,0.1655638738092584,2.1244704485870898,0.6655872877244455,177828.0,0.0,0.0,0.0,0.0,0.0,0.0,0.0,0.0,14.390392980266771
2,30um_O_2D2R,15.021979760537274,2.4921934642414207,1.6401944537647069,0.16612835119279934,1.9671445656567812,0.6885864067150922,177828.0,0.0,0.0,0.0,0.0,0.0,0.0,0.0,0.0,15.412152333264354
3,20um_O_1D,15.331687904730844,2.5254809024899725,1.642732652137056,0.18239846913769964,1.991179680917412,0.7103492493710678,1.0,0.0,0.0,0.0,0.0,0.0,0.0,0.0,0.0,13.216072963473378

File: data/processed006/15.csv
,device,Pr (mC/cm^2),2 Qsw/(U+|D|),Vc (P-V),Imprint (P-V),Vc (I-V),Imprint (I-V),endurance,10^6 Pr (mC/cm^2),10^6 2 Qsw/(U+|D|),10^6 Vc,10^6 Imprint,10^7 Pr (mC/cm^2),10^7 2 Qsw/(U+|D|),10^7 Vc,10^7 Imprint,max Pr (mC/cm^2)
0,20um_O_1D,12.799278820340186,1.149744174070388,1.0638041580095887,0.10695604601355851,1.1917237997986376,0.05222870263683266,177828.0,0.0,0.0,0.0,0.0,0.0,0.0,0.0,0.0,16.07198635691587
1,30um_O_2D2R,13.632891458738971,1.1839597643106619,0.9707070905715227,0.15402976607476343,0.8956858837045729,0.5307157984705733,177828.0,0.0,0.0,0.0,0.0,0.0,0.0,0.0,0.0,17.661332391335062
2,20um_O_2D,13.806651514400304,0.0,0.9660221699159592,0.1443746529679868,0.8829845569562167,0.5165235942389939,177828.0,0.0,0.0,0.0,0.0,0.0,0.0,0.0,0.0,17.75880538108954
3,20um_O_2R,13.650139053590344,1.1449971945999984,0.9437821502797306,0.12153495916119605,0.8805278644431382,0.5756980059477577,177828.0,0.0,0.0,0.0,0.0,0.0,0.0,0.0,0.0,17.65761713078629

File: data/processed006/17.csv
,device,Pr (mC/cm^2),2 Qsw/(U+|D|),Vc (P-V),Imprint (P-V),Vc (I-V),Imprint (I-V),endurance,10^6 Pr (mC/cm^2),10^6 2 Qsw/(U+|D|),10^6 Vc,10^6 Imprint,10^7 Pr (mC/cm^2),10^7 2 Qsw/(U+|D|),10^7 Vc,10^7 Imprint,max Pr (mC/cm^2)
0,20um_O_2D,3.944940853140017,0.7801209496356146,0.8377950661815703,0.12153203818244773,1.1854461811017245,0.19639699170594943,0.0,0.0,0.0,0.0,0.0,0.0,0.0,0.0,0.0,5.6903440698852235
1,30um_O_3D2R,3.2704256186535705,0.7140298174635079,0.7926566896494478,0.10652916167374149,1.2167253769002855,0.21143398118648138,3163.0,0.0,0.0,0.0,0.0,0.0,0.0,0.0,0.0,4.3668145542498245
2,20um_O_1D,4.5984889593947065,0.875515709601381,0.8681968578603119,0.13875342779945526,1.1847469529602677,0.2163076984245697,177828.0,0.0,0.0,0.0,0.0,0.0,0.0,0.0,0.0,6.148356478066218

File: data/processed006/18.csv
,device,Pr (mC/cm^2),2 Qsw/(U+|D|),Vc (P-V),Imprint (P-V),Vc (I-V),Imprint (I-V),endurance,10^6 Pr (mC/cm^2),10^6 2 Qsw/(U+|D|),10^6 Vc,10^6 Imprint,10^7 Pr (mC/cm^2),10^7 2 Qsw/(U+|D|),10^7 Vc,10^7 Imprint,max Pr (mC/cm^2)
0,20um_O_1D,13.683367858628307,1.211619529929796,0.9573022876866162,0.16766196580939607,0.8898432124406099,0.5990132503058823,177828.0,0.0,0.0,0.0,0.0,0.0,0.0,0.0,0.0,18.269905638403916
1,20um_O_2D,13.3907793227617,1.2322200921772852,0.973397308262065,0.1688633818049594,0.8120034909807146,0.5058332042173161,177828.0,0.0,0.0,0.0,0.0,0.0,0.0,0.0,0.0,17.665204416792424
2,100um_O_1D,13.415447341347122,0.25883220946323005,1.0821517487056553,0.1754245251172879,1.1224041474051774,0.5986719537282088,0.0,0.0,0.0,0.0,0.0,0.0,0.0,0.0,0.0,0.0

File: data/processed006/19.csv
,device,Pr (mC/cm^2),2 Qsw/(U+|D|),Vc (P-V),Imprint (P-V),Vc (I-V),Imprint (I-V),endurance,10^6 Pr (mC/cm^2),10^6 2 Qsw/(U+|D|),10^6 Vc,10^6 Imprint,10^7 Pr (mC/cm^2),10^7 2 Qsw/(U+|D|),10^7 Vc,10^7 Imprint,max Pr (mC/cm^2)
0,30um_O_3D,14.888225183637378,1.2959347329511701,0.9418351540807635,0.12257274274225732,0.13722650101408362,-0.19663879264634654,0.0,0.0,0.0,0.0,0.0,0.0,0.0,0.0,0.0,19.43822127020983
1,20um_O_2R,15.222549487361787,1.338056953666397,0.9293471123091877,0.0914443874746928,0.1481633484363556,-0.191239782700651,177828.0,0.0,0.0,0.0,0.0,0.0,0.0,0.0,0.0,19.76065264115645
2,20um_O_2D,15.526300337942448,1.3619209977790856,0.9326668102294207,0.10117969168808133,0.11740394541993737,-0.17443849360112285,177828.0,0.0,0.0,0.0,0.0,0.0,0.0,0.0,0.0,19.883998951707447

File: data/processed006/2.csv
,device,Pr (mC/cm^2),2 Qsw/(U+|D|),Vc (P-V),Imprint (P-V),Vc (I-V),Imprint (I-V),endurance,10^6 Pr (mC/cm^2),10^6 2 Qsw/(U+|D|),10^6 Vc,10^6 Imprint,10^7 Pr (mC/cm^2),10^7 Vc,10^7 Imprint,max Pr (mC/cm^2)
0,30um_O_1D,0.0,0.3754976888725272,0.0,0.0,0.0,0.0,924022.0,0.0,0.0,0.0,0.0,3.5610823530189677,0.8144152355380356,0.8038162116846881,1.6544739542349394
1,20um_O_2D,2.226526106688391,0.26720099358540694,0.6169270724058151,-0.007662775216349282,1.1869080897886306,-0.06151772987815085,0.0,3.400261832935728,0.8730257299654021,0.7068887762725353,0.7050917798636449,3.6771895815911346,0.7457750480305241,0.7457750480305241,0.0

File: data/processed006/20.csv
,device,Pr (mC/cm^2),2 Qsw/(U+|D|),Vc (P-V),Imprint (P-V),Vc (I-V),Imprint (I-V),endurance,10^6 Pr (mC/cm^2),10^6 2 Qsw/(U+|D|),10^6 Vc,10^6 Imprint,10^7 Pr (mC/cm^2),10^7 2 Qsw/(U+|D|),10^7 Vc,10^7 Imprint,max Pr (mC/cm^2)
0,30um_O_-1D,17.62559872238252,3.1838444391716676,1.2664536105003208,0.32753452720868664,1.1130762142129242,0.38398040264661687,3163.0,0.0,0.0,0.0,0.0,0.0,0.0,0.0,0.0,22.12405280289432
1,20um_O_2D,18.672706481554044,3.115678088380525,1.2631499487906694,0.08963143237729043,1.1697147078812122,0.08949890191529364,177828.0,0.0,0.0,0.0,0.0,0.0,0.0,0.0,0.0,22.190966582062995
2,20um_O_1D,18.705954733588726,3.1308738086077237,1.2919556200504303,0.10668123034058041,1.1628475999459624,0.18957278398094607,177828.0,0.0,0.0,0.0,0.0,0.0,0.0,0.0,0.0,22.473448530198073
3,200um_O_1D,9.658179791894035,0.0,1.3268635366111994,0.07619173920209543,2.0760559234768152,0.7249067360764277,0.0,0.0,0.0,0.0,0.0,0.0,0.0,0.0,0.0,0.0
4,30um_O_3D,18.634380749464587,0.07149680340189471,1.395412945188582,0.09064158372061915,1.3738907424267381,0.09873030398453242,0.0,0.0,0.0,0.0,0.0,0.0,0.0,0.0,0.0,0.0

File: data/processed006/21.csv
,device,Pr (mC/cm^2),2 Qsw/(U+|D|),Vc (P-V),Imprint (P-V),Vc (I-V),Imprint (I-V),endurance,10^6 Pr (mC/cm^2),10^6 2 Qsw/(U+|D|),10^6 Vc,10^6 Imprint,10^7 Pr (mC/cm^2),10^7 2 Qsw/(U+|D|),10^7 Vc,10^7 Imprint,max Pr (mC/cm^2)
0,20um_O_3D,20.139843742776996,2.029671119119435,2.007431736914441,0.21203535803990647,2.2259900567587465,0.7523587048931627,3163.0,0.0,0.0,0.0,0.0,0.0,0.0,0.0,0.0,57.8480946047222
1,30um_O_-1D2R,20.820034532966602,2.158830966298321,1.8749964809976518,0.12931749907887136,2.9079832988791168,-0.0803619829601927,3163.0,0.0,0.0,0.0,0.0,0.0,0.0,0.0,0.0,14.269276244363018
2,20um_O_2R,21.84192059471256,1.938736762317037,2.127963485661894,0.2263114575418781,2.991512168664485,-0.002003074425165785,57.0,0.0,0.0,0.0,0.0,0.0,0.0,0.0,0.0,14.226405237209857
3,20um_O_1D,0.0,1.0537624046166227,0.0,0.0,0.0,0.0,0.0,0.0,0.0,0.0,0.0,0.0,0.0,0.0,0.0,0.0

File: data/processed006/22.csv
,device,Pr (mC/cm^2),2 Qsw/(U+|D|),Vc (P-V),Imprint (P-V),Vc (I-V),Imprint (I-V),endurance,10^6 Pr (mC/cm^2),10^6 2 Qsw/(U+|D|),10^6 Vc,10^6 Imprint,10^7 Pr (mC/cm^2),10^7 2 Qsw/(U+|D|),10^7 Vc,10^7 Imprint,max Pr (mC/cm^2)
0,30um_O_1D,13.565371051835143,1.2169831079627338,0.9500690782442689,0.11181598593343473,0.15268772677518427,-0.19858645141262132,177828.0,0.0,0.0,0.0,0.0,0.0,0.0,0.0,0.0,18.24963932884671
1,20um_O_2D,13.428320443255908,1.211844026107115,0.9265251155011356,0.10562525298751768,0.1303075107280165,-0.18903313665345434,924022.0,0.0,0.0,0.0,0.0,0.0,0.0,0.0,0.0,17.994634614377777
2,20um_O_1D,13.735543348008397,1.2238139224483207,0.9512243657372892,0.1288072741743116,0.16252541495487094,-0.20572947103866057,177828.0,0.0,0.0,0.0,0.0,0.0,0.0,0.0,0.0,18.399386388440735

File: data/processed006/23.csv
,device,Pr (mC/cm^2),2 Qsw/(U+|D|),Vc (P-V),Imprint (P-V),Vc (I-V),Imprint (I-V),endurance,10^6 Pr (mC/cm^2),10^6 2 Qsw/(U+|D|),10^6 Vc,10^6 Imprint,10^7 Pr (mC/cm^2),10^7 2 Qsw/(U+|D|),10^7 Vc,10^7 Imprint,max Pr (mC/cm^2)
0,20um_O_1D,17.98580836494746,2.73758549924088,1.155055409995839,0.09128292540439453,1.1152618841733783,0.09844131099411335,177828.0,0.0,0.0,0.0,0.0,0.0,0.0,0.0,0.0,21.381260258049874
1,30um_O_1D,18.043045346097657,2.605287469292962,1.1107019267510623,0.08160813608145734,1.0457920113112777,0.07504002180820724,177828.0,0.0,0.0,0.0,0.0,0.0,0.0,0.0,0.0,21.29091164395587
2,20um_O_2D,17.97299912920682,2.7431803264157835,1.1551972795277834,0.0918194604961231,1.1011767915915698,0.08227907050568906,177828.0,0.0,0.0,0.0,0.0,0.0,0.0,0.0,0.0,20.65212148045836

File: data/processed006/24.csv
,device,Pr (mC/cm^2),2 Qsw/(U+|D|),Vc (P-V),Imprint (P-V),Vc (I-V),Imprint (I-V),endurance,10^6 Pr (mC/cm^2),10^6 2 Qsw/(U+|D|),10^6 Vc,10^6 Imprint,10^7 Pr (mC/cm^2),10^7 2 Qsw/(U+|D|),10^7 Vc,10^7 Imprint,max Pr (mC/cm^2)
0,20um_O_1D,13.951447089278567,1.254034099860784,0.9677712107077241,0.1729614749688228,1.0123829990625381,0.7043908784303388,177828.0,0.0,0.0,0.0,0.0,0.0,0.0,0.0,0.0,18.44303398254365
1,20um_O_2D,14.17088656518107,1.2406080012720457,0.952753379708156,0.15844789697391698,0.8299264162778854,0.5072567771708012,177828.0,0.0,0.0,0.0,0.0,0.0,0.0,0.0,0.0,18.568349708870116
2,30um_O_1D,14.331466957186652,1.278864379961757,0.9610146218910813,0.17403558654649576,0.8106188683304936,0.4639300963742139,177828.0,0.0,0.0,0.0,0.0,0.0,0.0,0.0,0.0,18.684622787037423

File: data/processed006/3.csv
,device,Pr (mC/cm^2),2 Qsw/(U+|D|),Vc (P-V),Imprint (P-V),Vc (I-V),Imprint (I-V),endurance,10^6 Pr (mC/cm^2),10^6 2 Qsw/(U+|D|),10^6 Vc,10^6 Imprint,10^7 Pr (mC/cm^2),10^7 2 Qsw/(U+|D|),10^7 Vc,10^7 Imprint,max Pr (mC/cm^2)
0,20um_O_1D,11.985573457643651,0.8438709920863295,0.8893478852696717,0.0246048242418615,0.08809286798350513,-0.18861962052932407,0.0,15.119632279270611,2.600132381748319,1.1413147702690942,1.1413147702690942,15.01771049130092,2.6772446400504935,2.139578647071447,2.139578647071447,15.520603767527062
1,30um_O_2R,11.73473962108739,0.0,0.9190871056634933,0.08326533754340937,0.12366292905062437,-0.1945750725829638,177828.0,0.0,0.0,0.0,0.0,0.0,0.0,0.0,0.0,16.141098969761412

File: data/processed006/4.csv
,device,Pr (mC/cm^2),2 Qsw/(U+|D|),Vc (P-V),Imprint (P-V),Vc (I-V),Imprint (I-V),endurance,10^6 Pr (mC/cm^2),10^6 2 Qsw/(U+|D|),10^6 Vc,10^6 Imprint,10^7 Pr (mC/cm^2),10^7 Vc,10^7 Imprint,max Pr (mC/cm^2)
0,20um_O_1D,2.4680065589755045,0.0081819809344435,0.7758531912695616,0.10762220700118752,1.2978865376207978,0.24957244829122027,0.0,0.0,0.0,0.0,0.0,0.0,0.0,0.0,0.0
1,30um_O_1D,1.5789050532985804,0.39104212377481506,0.5330790579319,0.0006484170215296237,1.3297366651240736,0.11364018612113758,0.0,0.0,0.0,0.0,0.0,0.0,0.0,0.0,0.0
2,20um_O_3R,1.3912090001455444,0.3449605279296296,0.4857192251365632,-0.0023183228455667115,1.3212776395957917,0.0906937423154528,0.0,0.0,0.0,0.0,0.0,0.0,0.0,0.0,2.3559827167496374
3,30um_O_1D,0.0,0.0,0.0,0.0,0.0,0.0,0.0,0.0,0.0,0.0,0.0,0.0,0.0,0.0,0.0
4,20um_O_3R,0.0,0.0,0.0,0.0,0.0,0.0,0.0,0.0,0.0,0.0,0.0,0.0,0.0,0.0,0.0
5,20um_O_2D2R,1.9751110470506208,0.0,0.6455059305299073,0.05256056857722824,1.3297316196840256,0.11422630145641999,0.0,0.0,0.0,0.0,0.0,0.0,0.0,0.0,0.0
6,30um_O_1D_endurance,0.0,0.0,0.0,0.0,0.0,0.0,0.0,0.0,0.0,0.0,0.0,0.0,0.0,0.0,0.0

File: data/processed006/6.csv
,device,Pr (mC/cm^2),2 Qsw/(U+|D|),Vc (P-V),Imprint (P-V),Vc (I-V),Imprint (I-V),endurance,10^6 Pr (mC/cm^2),10^6 2 Qsw/(U+|D|),10^6 Vc,10^6 Imprint,10^7 Pr (mC/cm^2),10^7 2 Qsw/(U+|D|),10^7 Vc,10^7 Imprint,max Pr (mC/cm^2)
0,30um_O_1D,14.438073788375371,1.0809909376882179,0.9063017517328262,0.1728295628744803,0.7644712942419574,0.5419653385942496,0.0,0.0,0.0,0.0,0.0,19.089067422639644,3.2871775122425917,0.973249694144102,0.973249694144102,19.672406723627333
1,20um_O_2R,14.651482186955896,1.047000339110247,0.8806654997169971,0.16654039526999487,0.7674571126699448,0.5398420717445065,0.0,0.0,0.0,0.0,0.0,19.5252591121619,3.161389620363059,0.8825806693546938,0.8825806693546938,20.11341512651879

File: data/processed006/7.csv
,device,Pr (mC/cm^2),2 Qsw/(U+|D|),Vc (P-V),Imprint (P-V),Vc (I-V),Imprint (I-V),endurance,10^6 Pr (mC/cm^2),10^6 2 Qsw/(U+|D|),10^6 Vc,10^6 Imprint,10^7 Pr (mC/cm^2),10^7 2 Qsw/(U+|D|),10^7 Vc,10^7 Imprint,max Pr (mC/cm^2)
0,20um_O_2D,4.685573712892571,0.625416221058295,0.7411123386118561,0.06897881490056268,1.0782460120972246,0.44222354984720097,177828.0,0.0,0.0,0.0,0.0,0.0,0.0,0.0,0.0,6.973248368382644
1,20um_O_1D,6.629070588326521,1.1038188336820194,1.057806826196611,0.05173967000035962,1.2444394738413393,0.031890873927012287,0.0,0.0,0.0,0.0,0.0,0.0,0.0,0.0,0.0,8.058301627931195
2,30um_O_2D,3.2993922859405815,0.5885678758394601,0.7058601528406143,0.05291457214682804,1.1104334122501314,0.42584334659680234,164317.0,4.874722734105311,1.3404698130255503,0.8326116501844827,0.8326116501844827,5.146050670520634,1.4181565912852205,0.8234169828474975,0.8234169828474975,5.20038997432668

File: data/processed006/8.csv
,device,Pr (mC/cm^2),2 Qsw/(U+|D|),Vc (P-V),Imprint (P-V),Vc (I-V),Imprint (I-V),endurance,10^6 Pr (mC/cm^2),10^6 2 Qsw/(U+|D|),10^6 Vc,10^6 Imprint,10^7 Pr (mC/cm^2),10^7 2 Qsw/(U+|D|),10^7 Vc,10^7 Imprint,max Pr (mC/cm^2)
0,30um_O_2D2R,0.0,0.0,0.0,0.0,0.0,0.0,0.0,0.0,0.0,0.0,0.0,0.0,0.0,0.0,0.0,0.0
1,20um_O_1D,16.406342133113597,1.6505236082036818,0.9706365612801164,0.18259123888736983,1.0457240042742342,0.2308251120982172,924022.0,20.208732991365643,3.8220865188186717,0.8322014838418881,0.8322014838418881,20.11221855703862,3.8050528055652655,0.8480340381461631,0.8480340381461631,19.69361206368939
2,30um_O_4D,15.758626993071317,1.4999562128977952,0.9715039045549929,0.1363452799602976,0.814175499137491,0.4610451968371501,177828.0,0.0,0.0,0.0,0.0,0.0,0.0,0.0,0.0,19.97815961324929
3,20um_O_3D,16.463264650923307,1.5326025881713503,0.9570594385731965,0.13479642724603047,0.7759025202831253,0.4254501951251515,177828.0,0.0,0.0,0.0,0.0,0.0,0.0,0.0,0.0,20.481066518120983
4,20um_O_2R,15.807644069601398,1.4854226538832904,0.9642876023426652,0.16063581837616003,1.0769217396155,0.21419775497443116,3163.0,0.0,0.0,0.0,0.0,0.0,0.0,0.0,0.0,18.713287240270656
5,30um_O_1D,17.42651456192472,0.0,1.3895694040693343,0.06750276685906109,1.8671379361767322,0.28672627011527785,0.0,0.0,0.0,0.0,0.0,0.0,0.0,0.0,0.0,0.0

File: data/processed009/15.csv
,device,Pr (mC/cm^2),2 Qsw/(U+|D|),Vc (P-V),Imprint (P-V),Vc (I-V),Imprint (I-V),endurance,10^6 Pr (mC/cm^2),10^6 2 Qsw/(U+|D|),10^6 Vc,10^6 Imprint,10^7 Pr (mC/cm^2),10^7 2 Qsw/(U+|D|),10^7 Vc,10^7 Imprint,max Pr (mC/cm^2)
0,30um_O_2D,2.2627069196485365,0.5217383002119359,0.6915031522512436,0.20392542203399733,1.2927489515859634,0.6544288567870429,0.0,0.0,0.0,0.0,0.0,0.0,0.0,0.0,0.0,0.03839965805977714
1,30um_O_2R,1.6422745482537358,0.3978589599744144,0.5409536678344011,0.1165529723874614,1.316009203903377,0.6759784409440444,0.0,0.0,0.0,0.0,0.0,0.0,0.0,0.0,0.0,2.372851771976769

File: data/processed009/16.csv
,device,Pr (mC/cm^2),2 Qsw/(U+|D|),Vc (P-V),Imprint (P-V),Vc (I-V),Imprint (I-V),endurance,10^6 Pr (mC/cm^2),10^6 2 Qsw/(U+|D|),10^6 Vc,10^6 Imprint,10^7 Pr (mC/cm^2),10^7 2 Qsw/(U+|D|),10^7 Vc,10^7 Imprint,max Pr (mC/cm^2)
0,30um_O_3R,15.018236209603698,3.56655476630042,1.0225394151639193,0.13017791426801661,1.0912149967625737,0.3510604406340567,766230.0,0.0,0.0,0.0,0.0,0.0,0.0,0.0,0.0,18.66026268254631
1,30um_O_1D,11.6403063349928,0.0,1.0751879529561847,0.4549245253304539,1.2277457136660814,0.5153603566444067,0.0,0.0,0.0,0.0,0.0,0.0,0.0,0.0,0.0,0.0

File: data/processed009/20.csv
,device,Pr (mC/cm^2),2 Qsw/(U+|D|),Vc (P-V),Imprint (P-V),Vc (I-V),Imprint (I-V),endurance,10^6 Pr (mC/cm^2),10^6 2 Qsw/(U+|D|),10^6 Vc,10^6 Imprint,10^7 Pr (mC/cm^2),10^7 2 Qsw/(U+|D|),10^7 Vc,10^7 Imprint,max Pr (mC/cm^2)
0,30um_O_1D,11.584399641292393,1.4239806239874728,1.0374170581344515,0.4323088455235311,1.1890428913757205,0.5091199246922233,766230.0,18.716059305730454,3.4708714822041062,0.9773534592241049,0.9770192753640004,0.0,0.0,0.0,0.0,18.97845024610866
1,30um_O_2R,11.366897899842598,1.4859691654716844,1.0384933180175722,0.4320846831761911,1.187517210142687,0.4928839431014522,2894267.0,0.0,0.0,0.0,0.0,0.0,0.0,0.0,0.0,19.02558943129802

File: data/processed010/10.csv
,device,Pr (mC/cm^2),2 Qsw/(U+|D|),Vc (P-V),Imprint (P-V),Vc (I-V),Imprint (I-V),endurance,10^6 Pr (mC/cm^2),10^6 2 Qsw/(U+|D|),10^6 Vc,10^6 Imprint,10^7 Pr (mC/cm^2),10^7 Vc,10^7 Imprint,max Pr (mC/cm^2)
0,200um_O_NA,4.4307004555996246,0.0,0.9144114153459668,0.2017191789315102,1.4202200956642628,0.51579900656054,0.0,0.0,0.0,0.0,0.0,0.0,0.0,0.0,0.0
1,100um_O_NA,7.12918197723412,1.2719814234094313,1.041529898531735,0.1209277607814016,1.3245471501722932,0.0953422006533089,0.0,0.0,0.0,0.0,0.0,0.0,0.0,0.0,3.43979849070024
2,100um_O_NA2,6.207450297097228,1.1618574566411655,1.0220807217992842,0.09591177992019845,1.33589475043118,0.07173963264990646,0.0,8.050976389902411,2.126639748505365,1.4262102397593996,1.4262102397593996,0.0,0.0,0.0,3.085998379843957

File: data/processed010/12.csv
,device,Pr (mC/cm^2),2 Qsw/(U+|D|),Vc (P-V),Imprint (P-V),Vc (I-V),Imprint (I-V),endurance,10^6 Pr (mC/cm^2),10^6 2 Qsw/(U+|D|),10^6 Vc,10^6 Imprint,10^7 Pr (mC/cm^2),10^7 Vc,10^7 Imprint,max Pr (mC/cm^2)
0,100um_O_1D,-0.03669683091030071,0.0,0.05123250880378841,0.05123250880378841,2.530682609603811,2.530682609603811,0.0,0.0,0.0,0.0,0.0,0.0,0.0,0.0,0.0
1,30um_O_1D,-0.0497491732352886,0.0,0.08216669579734548,0.08216669579734548,2.3429106923987226,2.3429106923987226,0.0,0.0,0.0,0.0,0.0,0.0,0.0,0.0,0.0

File: data/processed010/13.csv
,device,Pr (mC/cm^2),2 Qsw/(U+|D|),Vc (P-V),Imprint (P-V),Vc (I-V),Imprint (I-V),endurance,10^6 Pr (mC/cm^2),10^6 2 Qsw/(U+|D|),10^6 Vc,10^6 Imprint,10^7 Pr (mC/cm^2),10^7 Vc,10^7 Imprint,max Pr (mC/cm^2)
0,20um_O_5R,16.182668365330493,1.5509228505664854,1.0145739339059219,0.15429992137525583,1.119754111918155,0.25948009938748906,766230.0,19.70564760325116,3.6858524314719574,0.8492442859187306,0.8492442859187306,0.0,0.0,0.0,19.889826135420787
1,30um_O_1D,16.135969898003722,2.1256329982603748,1.0911683208541945,0.23782016424852598,1.1952796722762287,0.16375322925782942,2511887.0,0.0,0.0,0.0,0.0,0.0,0.0,0.0,19.136492334025004

File: data/processed010/14.csv
,device,Pr (mC/cm^2),Vc (P-V),Imprint (P-V),Vc (I-V),Imprint (I-V),endurance,10^6 Pr (mC/cm^2),10^6 Vc,10^6 Imprint,10^7 Pr (mC/cm^2),10^7 Vc,10^7 Imprint,max Pr (mC/cm^2)
0,30um_O_1D,3.16618969754422,0.7092656346503645,-0.023665766502715235,1.3373760536778718,-0.059963851972467896,2308841.0,0.0,0.0,0.0,0.0,0.0,0.0,5.279878388936903
1,30um_O_1D,0.0,0.0,0.0,0.0,0.0,0.0,0.0,0.0,0.0,0.0,0.0,0.0,0.0
2,30um_O_1D,0.0,0.0,0.0,0.0,0.0,0.0,0.0,0.0,0.0,0.0,0.0,0.0,0.0
3,30um_O_2R,4.042016413702896,0.7663808080833405,-0.020729649166927766,1.1411996525712311,0.16691137099882858,2894267.0,0.0,0.0,0.0,0.0,0.0,0.0,6.24467233836394

File: data/processed010/17.csv
,device,Pr (mC/cm^2),Vc (P-V),Imprint (P-V),Vc (I-V),Imprint (I-V),endurance,10^6 Pr (mC/cm^2),10^6 Vc,10^6 Imprint,10^7 Pr (mC/cm^2),10^7 Vc,10^7 Imprint,max Pr (mC/cm^2)
0,30um_O_2R,14.729669358076382,1.0084041228983551,0.17633267890158127,1.045798797160387,0.4076807056782676,2894267.0,0.0,0.0,0.0,0.0,0.0,0.0,18.703351650719572
1,30um_O_1D,14.810661628126338,1.0382868645247072,0.17372555211262752,1.195746089448221,0.016266327189113694,766230.0,0.0,0.0,0.0,0.0,0.0,0.0,18.67295483798246
2,30um_O_1D,0.0,0.0,0.0,0.0,0.0,0.0,0.0,0.0,0.0,0.0,0.0,0.0,0.0

File: data/processed010/19.csv
,device,Pr (mC/cm^2),2 Qsw/(U+|D|),Vc (P-V),Imprint (P-V),Vc (I-V),Imprint (I-V),endurance,10^6 Pr (mC/cm^2),10^6 2 Qsw/(U+|D|),10^6 Vc,10^6 Imprint,10^7 Pr (mC/cm^2),10^7 Vc,10^7 Imprint,max Pr (mC/cm^2)
0,20um_O_2D5R,12.854598352163286,1.0705832387812273,0.9415495117427781,0.14056160675652074,0.880216392542934,0.5308583681395904,2626037.0,17.267374675833086,3.188019401800828,0.8360405815474223,0.8317896858437175,0.0,0.0,0.0,17.33341591623194
1,30um_O_2D,13.554138076246328,1.6157545202177301,1.0627156884875149,0.14663748546093403,1.2059690142050385,0.06515459050945638,2511887.0,0.0,0.0,0.0,0.0,0.0,0.0,0.0,17.030814006556096
2,30um_O_2D3R,12.97225133682431,1.1022775959816915,0.9549501625588164,0.12689314327723022,0.893263955542352,0.5167150557302744,2511887.0,0.0,0.0,0.0,0.0,0.0,0.0,0.0,17.23924907963988

File: data/processed010/9.csv
,device,Pr (mC/cm^2),2 Qsw/(U+|D|),Vc (P-V),Imprint (P-V),Vc (I-V),Imprint (I-V),endurance,10^6 Pr (mC/cm^2),10^6 2 Qsw/(U+|D|),10^6 Vc,10^6 Imprint,10^7 Pr (mC/cm^2),10^7 Vc,10^7 Imprint,max Pr (mC/cm^2)
0,30um_O_1D,1.0603879388781996,0.3300599843566153,0.5132190611620899,0.08947680371009067,1.480179222417064,0.1398685712624459,8576959.0,0.0,0.0,0.0,0.0,0.0,0.0,0.0,1.7314224098496906
1,30um_O_2R,0.9319924023050883,0.23334788364565648,0.37890328490175307,0.014551824314202988,1.3759624024969526,0.005969519558511438,200830.0,1.6052121595670408,0.4511637114621348,0.795022489019555,0.795022489019555,1.7536869567048285,0.8206227941673703,0.8206227941673703,1.734200809563876
