Repository: vtjong/Bayesian-Optimization-Ferroelectrics

# Mapping the flash-anneal crystallization boundary in HZO

Active-learning campaign to locate the amorphous → crystalline boundary of flash-lamp-annealed
Hf₀.₅Zr₀.₅O₂ thin films in the two-knob process space (flash voltage `V`, pulse time `t`), using a
Gaussian process with a level-set acquisition to spend as few fabricated samples as possible.

The target is **total crystalline fraction**, not phase. The map is therefore monotone in thermal
severity and there is a single boundary to find.

## The question the design is built around

Peak temperature `Tmax(V, t)` is measured (`data/flash_temp_table.csv`). The temperature **trace**
`T(τ)` is not — it is asserted by a pulse shape. Activated kinetics integrate the trace, so that
assertion decides the boundary's geometry:

```
Phi(V, t) = INT exp(-Ea / kB T(tau)) dtau  =  t_eff * exp(-Ea / kB Tmax)
Tb(t2) - Tb(t1) = -theta * ln( t_eff(t2)/t_eff(t1) ),      theta = kB Tmax^2 / Ea ~ 37 K
```

If the effective dwell ignores the commanded pulse width, the tilt is exactly zero and the boundary
is a plain `Tmax` level set. If it tracks the pulse width, it is not. Four candidate cooling laws
span the range, over `t` in `[2.6, 10.1] ms`:

| shape | tail | `t_eff` | tilt |
|---|---|---|---|
| `isoT` | fitted exponential + permanent plateau | independent of `t` | **0.0 °C** |
| `ramp` | empirical two-exponential + plateau | `∝ t + 12.4` | **13.3 °C** |
| `diffusion` | **derived**, `τ^(-1/2)`, no plateau | `∝ 2t` | **49.8 °C** |
| `rect` | bounding case | `= t` | **50.0 °C** |

`diffusion` is the default: a 30 nm stack has negligible heat capacity, so its temperature is
slaved to conduction into the fused-silica substrate, and the Carslaw & Jaeger surface solution has
zero fitted parameters. It depends on `τ` only through `τ/t`, so conduction — having no intrinsic
timescale — makes the effective dwell exactly proportional to the pulse width.

**Nothing measured yet distinguishes these.** One digitized `T(τ)` at two pulse widths would, and
costs no film. The initial design is built to be informative regardless of which is true.

## Repository layout

```
src/physics/          constants.py, thermal_model.py: the measured Tmax table and the cooling laws
src/active_learning/  surrogate.py, acquisition.py: the GP and the level-set acquisition
src/campaign/         plan.py, results.py, reporting.py: the fabrication plan and the sheet the lab fills
src/design_space.py   the settable (V, t) box
src/paths.py          where the measured data lives
src/run_*.py          entry points; scripts/ holds their shell wrappers
data/                 measured inputs and campaign records
tests/                pytest suite
```

## Method

- **Surrogate** — GP on normalized `(V, t)` with Matérn 5/2 ARD and **heteroscedastic** per-point
  noise `σ_n(f) = 0.02 + 0.30 f(1−f)`, peaking at ≈0.095 mid-transition where the film is a phase
  mixture. Squared-exponential paths are analytic and ring across a steep ramp; Matérn 5/2 does not.
- **Acquisition** — level-set entropy on the latent (reducible) variance,
  `a(x) = H(Φ((μ − θ)/s))`, so it targets where new data reduces boundary uncertainty rather than
  where noise is irreducibly high. Predictive-entropy and BALD variants are retained as baselines;
  on current evidence the three are statistically comparable.
- **Batching** — Kriging-believer fantasizing spreads a batch along the contour.
- **Readout** — continuous crystalline fraction; in-loop proxy is permittivity `ε_r`.

# Data

Every file here is either a measured input the code reads or a record the campaign produced.
Nothing in `src/` mirrors these numbers as literals; the paths live in `src/paths.py`.

| File | What it is | Read by |
| --- | --- | --- |
| `flash_temp_table.csv` | Simulated peak temperature `Tmax(V, t)` of the PulseForge lamp on the 30-node grid (CERA model). Defines the design box. | `paths.FLASH_TABLE_CSV` |
| `flash_temp_table_skr.csv` | Second, independent simulation of the same tool on the same nodes; used only to bound the disagreement between thermal models. | `paths.FLASH_TABLE_SKR_CSV` |
| `Bolometer_readings_PulseForge.xlsx`, `Bolometer_readings_PulseForge_new.xlsx` | Delivered fluence `E(V, t)` measured with the bolometer; the lamp irradiance envelope in `physics/constants.py` was inverted from these. | documentation only |
| `flash_plan_seed.csv`, `flash_plan_seed_results.csv`, `campaign_seed.csv`, `campaign_seed_results.csv` | The fired seed plan and the sheet the laboratory fills in. | `src/run_initial_design*.py` |
| `electrical/` | Raw Keithley 4200A exports per round (`raw/round<N>/Sample<NN>/`), the group's reference summaries (`reference/`), and the feature tables the electrical pipeline writes (`features/`). | `src/electrical/` |

The 2023 archival exports of the earlier KHM005-010 samples (a different tool and film stack)
were removed from the tree on 2026-10-23; they remain in git history before that commit.

File: data/flash_plan_seed_results.csv
index,specimen_id,status,voltage_V_actual,time_ms_actual,readout,readout_value,two_pr_uC_cm2,date,operator,notes
0,S0,measured,,,eps_r,0.2326,,,,AS-DEPOSITED CONTROL -- do not flash. Leave voltage/time blank.
1,S1,measured,709.0,2.8,eps_r,0.2864,,,,
2,S2,measured,655.0,3.2,eps_r,0.1949,,,,
3,S3,measured,691.0,3.6,eps_r,0.1445,,,,
4,S4,measured,572.0,4.4,eps_r,0.1472,,,,
5,S5,measured,641.0,4.9,eps_r,0.1479,,,,
6,S6,measured,674.0,5.6,eps_r,-0.0139,,,,
7,S7,measured,605.0,5.9,eps_r,0.1868,,,,
8,S8,measured,626.0,6.8,eps_r,0.3084,,,,
9,S9,measured,647.0,8.7,eps_r,0.0403,,,,
10,S10,measured,669.0,9.5,eps_r,0.0978,,,,
