Repository: vtjong/Bayesian-Optimization-Ferroelectrics

# Mapping the flash-anneal crystallization boundary in HZO

Active-learning campaign to locate the amorphous → crystalline boundary of flash-lamp-annealed
Hf₀.₅Zr₀.₅O₂ thin films in the two-knob process space (flash voltage `V`, pulse time `t`), using a
Gaussian process with a level-set acquisition to spend as few fabricated samples as possible.

The target is **total crystalline fraction**, not phase. The map is therefore monotone in thermal
severity and there is a single boundary to find.

## The question the design is built around

Peak temperature `Tmax(V, t)` is measured (`data/flash_temp_table.csv`). The temperature **trace**
`T(τ)` is not — it is asserted by a pulse shape. Activated kinetics integrate the trace, so that
assertion decides the boundary's geometry:

```
Phi(V, t) = INT exp(-Ea / kB T(tau)) dtau  =  t_eff * exp(-Ea / kB Tmax)
Tb(t2) - Tb(t1) = -theta * ln( t_eff(t2)/t_eff(t1) ),      theta = kB Tmax^2 / Ea ~ 37 K
```

If the effective dwell ignores the commanded pulse width, the tilt is exactly zero and the boundary
is a plain `Tmax` level set. If it tracks the pulse width, it is not. Four candidate cooling laws
span the range, over `t` in `[2.6, 10.1] ms`:

| shape | tail | `t_eff` | tilt |
|---|---|---|---|
| `isoT` | fitted exponential + permanent plateau | independent of `t` | **0.0 °C** |
| `ramp` | empirical two-exponential + plateau | `∝ t + 12.4` | **13.3 °C** |
| `diffusion` | **derived**, `τ^(-1/2)`, no plateau | `∝ 2t` | **49.8 °C** |
| `rect` | bounding case | `= t` | **50.0 °C** |

`diffusion` is the default: a 30 nm stack has negligible heat capacity, so its temperature is
slaved to conduction into the fused-silica substrate, and the Carslaw & Jaeger surface solution has
zero fitted parameters. It depends on `τ` only through `τ/t`, so conduction — having no intrinsic
timescale — makes the effective dwell exactly proportional to the pulse width.

**Nothing measured yet distinguishes these.** One digitized `T(τ)` at two pulse widths would, and
costs no film. The initial design is built to be informative regardless of which is true.

## Repository layout

```
src/physics/          constants.py, thermal_model.py: the measured Tmax table and the cooling laws
src/active_learning/  surrogate.py, acquisition.py: the GP and the level-set acquisition
src/campaign/         plan.py, results.py, reporting.py: the fabrication plan and the sheet the lab fills
src/design_space.py   the settable (V, t) box
src/paths.py          where the measured data lives
src/run_*.py          entry points; scripts/ holds their shell wrappers
data/                 measured inputs and campaign records
tests/                pytest suite
```

## Method

- **Surrogate** — GP on normalized `(V, t)` with Matérn 5/2 ARD and **heteroscedastic** per-point
  noise `σ_n(f) = 0.02 + 0.30 f(1−f)`, peaking at ≈0.095 mid-transition where the film is a phase
  mixture. Squared-exponential paths are analytic and ring across a steep ramp; Matérn 5/2 does not.
- **Acquisition** — level-set entropy on the latent (reducible) variance,
  `a(x) = H(Φ((μ − θ)/s))`, so it targets where new data reduces boundary uncertainty rather than
  where noise is irreducibly high. Predictive-entropy and BALD variants are retained as baselines;
  on current evidence the three are statistically comparable.
- **Batching** — Kriging-believer fantasizing spreads a batch along the contour.
- **Readout** — continuous crystalline fraction; in-loop proxy is permittivity `ε_r`.

# Data

Every file here is either a measured input the code reads or a record the campaign produced.
Nothing in `src/` mirrors these numbers as literals; the paths live in `src/paths.py`.

| File | What it is | Read by |
| --- | --- | --- |
| `flash_temp_table.csv` | Simulated peak temperature `Tmax(V, t)` of the PulseForge lamp on the 30-node grid (CERA model). Defines the design box. | `paths.FLASH_TABLE_CSV` |
| `flash_temp_table_skr.csv` | Second, independent simulation of the same tool on the same nodes; used only to bound the disagreement between thermal models. | `paths.FLASH_TABLE_SKR_CSV` |
| `Bolometer_readings_PulseForge.xlsx`, `Bolometer_readings_PulseForge_new.xlsx` | Delivered fluence `E(V, t)` measured with the bolometer; the lamp irradiance envelope in `physics/constants.py` was inverted from these. | documentation only |
| `flash_plan_seed.csv`, `flash_plan_seed_results.csv`, `campaign_seed.csv`, `campaign_seed_results.csv` | The fired seed plan and the sheet the laboratory fills in. | `src/run_initial_design*.py` |
| `electrical/` | Raw Keithley 4200A exports per round (`raw/round<N>/Sample<NN>/`), the group's reference summaries (`reference/`), and the feature tables the electrical pipeline writes (`features/`). | `src/electrical/` |

The 2023 archival exports of the earlier KHM005-010 samples (a different tool and film stack)
were removed from the tree on 2026-10-23; they remain in git history before that commit.

File: data/FE_HZCO_samples_210311.csv
,Thickness (nm),RTA temperature (C),RTA time (sec),CeO2 doping,"2Pr (uC/cm2), Pristine state",Predicted 2Pr,Coersive Voltage +,Coersive Voltage -
1,10,350,30,4.4,0.31095,,0.1805058,0.0470041
2,10,350,60,4.4,3.05088,,0.77122075,-0.43682671
3,10,350,120,4.4,11.48724,,1.6948303,-1.13973542
4,10,350,300,4.4,27.85326,,1.91296941,-1.33048628
5,10,350,600,4.4,32.44214,,1.79209391,-1.43017459
6,10,360,30,4.4,5.91482,,1.25625142,-0.73565045
7,10,380,30,4.4,20.16876,,1.84129781,-1.21776043
8,10,400,30,4.4,26.66847,,1.73123333,-1.15803778
9,10,400,60,4.4,35.82333,,1.7802988,-1.37687144
10,10,400,120,4.4,36.27027,,1.8071767,-1.38707646
11,10,400,300,4.4,35.18615,,1.90824769,-1.41644527
12,10,400,600,4.4,33.61565,,1.85731595,-1.41210681
13,10,500,30,4.4,30.2557,,1.47888157,-1.40183206
14,10,600,30,4.4,22.55735,,1.23296013,-1.01545633
15,10,700,30,4.4,21.46867,,0.91808607,-0.87833593
16,10,389.2,309.6,4.4,31.50787,22.2,1.6366427,-1.34754551
17,10,544.4,150,4.4,31.26807,22.8,0.93533957,-1.62229636
18,10,440.9,199.9,4.4,30.20885,22.86,1.28549921,-1.54943841
19,10,402.2,279.7,4.4,29.97977,22.5,1.5812381,-1.37929557

File: data/KHM005_KHM006_quartz_HZO_samples.csv
,Thickness (nm),Flash voltage (kV),Flash time (msec),"Pr (uC/cm2), Pristine state","2Pr (uC/cm2), Pristine state",Predicted 2Pr,Coersive Voltage,Imprint,Endurance,Max temperature (degC)
1,10,2,2,1.39,2.78,,0.49,-0.002,1.00E+08,342
2,10,2,5,3.94,7.88,,0.84,0.122,1.00E+07,345
3,10,2.2,1,4.69,9.38,,0.74,0.069,1.00E+07,361
4,10,2.2,1.5,13.82,27.64,,0.93,0.195,1.00E+06,403
5,10,2.2,2,13.81,27.62,,0.97,0.144,1.00E+05,427
6,10,2.2,5,13.39,26.78,,0.97,0.169,1.00E+05,422
7,10,2.5,0.5,2.23,4.46,,0.62,-0.008,1.00E+07,373
8,10,2.5,1,12.46,24.92,,0.87,0.144,1.00E+07,498
9,10,2.5,1.5,13.74,27.48,,0.95,0.129,1.00E+07,553
10,10,2.5,2,19.71,39.42,,1.1,0.099,1.00E+08,580
11,10,2.5,5,15.22,30.44,,0.93,0.091,1.00E+07,508
12,10,2.7,0.5,11.99,23.98,,0.89,0.025,1.00E+07,455
13,10,2.7,1,16.41,32.82,,0.97,0.183,1.00E+07,587
14,10,2.7,1.5,18.35,36.7,,1.05,0.107,1.00E+07,655
15,10,2.7,2,17.97,35.94,,1.16,0.092,1.00E+07,687
16,10,2.7,5,18.67,37.34,,1.26,0.09,1.00E+05,638
17,10,3,0.5,14.65,29.3,,0.88,0.167,1.00E+07,549
18,10,3,1,15.44,30.88,,1.58,0.153,1.00E+07,916
19,10,3,1.5,15.33,30.66,,1.64,0.182,1.00E+05,800
20,10,3,2,13.43,26.86,,1.84,0.143,1.00E+05,832
21,10,3,5,20.14,40.28,,2.01,0.212,1.00E+03,785

File: data/KHM005_KHM006_quartz_HZO_samples2.csv
,Thickness (nm),Flash voltage (kV),Flash time (msec),"Pr (uC/cm2), Pristine state","2Pr (uC/cm2), Pristine state",Predicted 2Pr,Coersive Voltage,Imprint,Endurance,Max temperature (degC),Duty Cycle,Num Pulses

1,10,2,2,1.39,2.78,,0.49,-0.002,1.00E+08,342,0.21,1
2,10,2,5,3.94,7.88,,0.84,0.122,1.00E+07,345,0.22,2
3,10,2.2,1,4.69,9.38,,0.74,0.069,1.00E+07,361,0.23,3
4,10,2.2,1.5,13.82,27.64,,0.93,0.195,1.00E+06,403,0.24,4
5,10,2.2,2,13.81,27.62,,0.97,0.144,1.00E+05,427,0.34,5
6,10,2.2,5,13.39,26.78,,0.97,0.169,1.00E+05,422,0.36,6
7,10,2.5,0.5,2.23,4.46,,0.62,-0.008,1.00E+07,373,0.37,7
8,10,2.5,1,12.46,24.92,,0.87,0.144,1.00E+07,498,0.47,8
9,10,2.5,1.5,13.74,27.48,,0.95,0.129,1.00E+07,553,0.48,9
10,10,2.5,2,19.71,39.42,,1.1,0.099,1.00E+08,580,0.46,10
11,10,2.5,5,15.22,30.44,,0.93,0.091,1.00E+07,508,0.43,11
12,10,2.7,0.5,11.99,23.98,,0.89,0.025,1.00E+07,455,0.52,12
13,10,2.7,1,16.41,32.82,,0.97,0.183,1.00E+07,587,0.63,13
14,10,2.7,1.5,18.35,36.7,,1.05,0.107,1.00E+07,655,0.62,14
15,10,2.7,2,17.97,35.94,,1.16,0.092,1.00E+07,687,0.61,15
16,10,2.7,5,18.67,37.34,,1.26,0.09,1.00E+05,638,0.67,16
17,10,3,0.5,14.65,29.3,,0.88,0.167,1.00E+07,549,0.74,17
18,10,3,1,15.44,30.88,,1.58,0.153,1.00E+07,916,0.73,18
19,10,3,1.5,15.33,30.66,,1.64,0.182,1.00E+05,800,0.71,19
20,10,3,2,13.43,26.86,,1.84,0.143,1.00E+05,832,0.72,20
21,10,3,5,20.14,40.28,,2.01,0.212,1.00E+03,785,0.74,21
