Repository: vtjong/Bayesian-Optimization-Ferroelectrics

# Mapping the flash-anneal crystallization boundary in HZO

Active-learning campaign to locate the amorphous → crystalline boundary of flash-lamp-annealed
Hf₀.₅Zr₀.₅O₂ thin films in the two-knob process space (flash voltage `V`, pulse time `t`), using a
Gaussian process with a level-set acquisition to spend as few fabricated samples as possible.

The target is **total crystalline fraction**, not phase. The map is therefore monotone in thermal
severity and there is a single boundary to find.

## The question the design is built around

Peak temperature `Tmax(V, t)` is measured (`data/flash_temp_table.csv`). The temperature **trace**
`T(τ)` is not — it is asserted by a pulse shape. Activated kinetics integrate the trace, so that
assertion decides the boundary's geometry:

```
Phi(V, t) = INT exp(-Ea / kB T(tau)) dtau  =  t_eff * exp(-Ea / kB Tmax)
Tb(t2) - Tb(t1) = -theta * ln( t_eff(t2)/t_eff(t1) ),      theta = kB Tmax^2 / Ea ~ 37 K
```

If the effective dwell ignores the commanded pulse width, the tilt is exactly zero and the boundary
is a plain `Tmax` level set. If it tracks the pulse width, it is not. Four candidate cooling laws
span the range, over `t` in `[2.6, 10.1] ms`:

| shape | tail | `t_eff` | tilt |
|---|---|---|---|
| `isoT` | fitted exponential + permanent plateau | independent of `t` | **0.0 °C** |
| `ramp` | empirical two-exponential + plateau | `∝ t + 12.4` | **13.3 °C** |
| `diffusion` | **derived**, `τ^(-1/2)`, no plateau | `∝ 2t` | **49.8 °C** |
| `rect` | bounding case | `= t` | **50.0 °C** |

`diffusion` is the default: a 30 nm stack has negligible heat capacity, so its temperature is
slaved to conduction into the fused-silica substrate, and the Carslaw & Jaeger surface solution has
zero fitted parameters. It depends on `τ` only through `τ/t`, so conduction — having no intrinsic
timescale — makes the effective dwell exactly proportional to the pulse width.

**Nothing measured yet distinguishes these.** One digitized `T(τ)` at two pulse widths would, and
costs no film. The initial design is built to be informative regardless of which is true.

## Repository layout

```
src/physics/          constants.py, thermal_model.py: the measured Tmax table and the cooling laws
src/active_learning/  surrogate.py, acquisition.py: the GP and the level-set acquisition
src/campaign/         plan.py, results.py, reporting.py: the fabrication plan and the sheet the lab fills
src/design_space.py   the settable (V, t) box
src/paths.py          where the measured data lives
src/run_*.py          entry points; scripts/ holds their shell wrappers
data/                 measured inputs and campaign records
tests/                pytest suite
```

## Quick start

```bash
./setup_venv.sh && source venv/bin/activate
./scripts/run_tests.sh              # the suite
./scripts/run_initial_design.sh     # the initial design plan and the sheet the lab fills in
python src/run_campaign.py          # read results, fit, propose the next batch
```

## The initial design

The first batch is a set of conditions chosen by the principal investigator, recorded in
`data/flash_plan_initial.csv` with the reason for each condition and the simulated peak-temperature
band attached for reading only. `run_initial_design.py` writes that plan and the blank results sheet
once; `run_initial_design_results.py` validates the filled sheet (every row carries an explicit
status, a blank is never read as zero) and reports coverage, as-fired drift and replicate contrast.
From then on `run_campaign.py` reads the measured results, fits the surrogate and proposes the next
batch in the same format.

## Method

- **Surrogate** — GP on normalized `(V, t)` with Matérn 5/2 ARD and **heteroscedastic** per-point
  noise `σ_n(f) = 0.02 + 0.30 f(1−f)`, peaking at ≈0.095 mid-transition where the film is a phase
  mixture. Squared-exponential paths are analytic and ring across a steep ramp; Matérn 5/2 does not.
- **Acquisition** — level-set entropy on the latent (reducible) variance,
  `a(x) = H(Φ((μ − θ)/s))`, so it targets where new data reduces boundary uncertainty rather than
  where noise is irreducibly high. Predictive-entropy and BALD variants are retained as baselines;
  on current evidence the three are statistically comparable.
- **Batching** — Kriging-believer fantasizing spreads a batch along the contour.
- **Readout** — continuous crystalline fraction; in-loop proxy is permittivity `ε_r`.

## Standing caveats

- **The onset is a prior, not a measurement.** `T_ONSET_C = 380 °C ± 30` comes from logistic fits of
  `2P_r` vs temperature on two datasets that disagree (flash 388 °C, RTA 357 °C), fitted in a
  different voltage box and in different units, using a ferroelectric switch-on indicator rather
  than crystallinity. Reconciling them is open work; until then no result may be stated as "the
  measured onset".
- **`ε_r` is calibrated against `2P_r`,** which is o-phase specific, while the target counts any
  crystalline phase.

File: notebooks/ferro_GPs_OG.ipynb
```
# allow imports from local "src" directory
import sys
sys.path.append('..')

import numpy as np
import math
import torch
import gpytorch
from matplotlib import pyplot as pyplot
from matplotlib import cm
import plotly.express as px
import botorch
from botorch.models.gpytorch import GPyTorchModel

import pandas as pd
%matplotlib inline
%load_ext autoreload
%autoreload 2
print(gpytorch.__version__)
```

The autoreload extension is already loaded. To reload it, use:
  %reload_ext autoreload
1.7.0

# Data import and preparation

```
# load data
fe_data = pd.read_csv('../data/FE_HZCO_samples_210311.csv', index_col=0)
fe_data['log(RTA time)'] = np.log(fe_data['RTA time (sec)'])
# fe_data['Coersive Field'] = fe_data['Coersive Voltage +'] - fe_data['Coersive Voltage -']
fe_data.columns
```

Index(['Thickness (nm)', 'RTA temperature (C)', 'RTA time (sec)',
       'CeO2 doping', '2Pr (uC/cm2), Pristine state', 'Predicted 2Pr',
       'Coersive Voltage +', 'Coersive Voltage -', 'log(RTA time)'],
      dtype='object')

```
fe_data.head()
```

   Thickness (nm)  RTA temperature (C)  RTA time (sec)  CeO2 doping  \
1              10                350.0            30.0          4.4   
2              10                350.0            60.0          4.4   
3              10                350.0           120.0          4.4   
4              10                350.0           300.0          4.4   
5              10                350.0           600.0          4.4   

   2Pr (uC/cm2), Pristine state  Predicted 2Pr  Coersive Voltage +  \
1                       0.31095            NaN            0.180506   
2                       3.05088            NaN            0.771221   
3                      11.48724            NaN            1.694830   
4                      27.85326            NaN            1.912969   
5                      32.44214            NaN            1.792094   

   Coersive Voltage -  log(RTA time)  
1            0.047004       3.401197  
2           -0.436827       4.094345  
3           -1.139735       4.787492  
4           -1.330486       5.703782  
5           -1.430175       6.396930

```
# plot?...
fig = px.scatter_3d(fe_data, x='RTA temperature (C)', y='RTA time (sec)', 
                        z='2Pr (uC/cm2), Pristine state')
fig.update_layout(scene=dict(
                            # xaxis=dict(nticks=4, range=[200, 800])
                            # yaxis=dict(range=[0, 500])
                            ),
                   margin=dict(r=20, l=10, b=10, t=10)
                   )
fig.show()
```

```
# prep training data
from sklearn.preprocessing import StandardScaler
T_scaler = StandardScaler()

# filter training data 
mask = ~np.isnan(fe_data['2Pr (uC/cm2), Pristine state'])
train_x = torch.Tensor([fe_data['RTA temperature (C)'][mask].values, 
                    #    np.log(fe_data['RTA time (sec)'][mask].values)*10]).T
                       fe_data['RTA time (sec)'][mask].values]).T
# train_x = torch.Tensor(T_scaler.fit_transform(train_x))
train_raw_y = torch.Tensor(fe_data['2Pr (uC/cm2), Pristine state'][mask].values)
train_y = train_raw_y #(train_raw_y - train_raw_y.mean()) / (train_raw_y.max() - train_raw_y.min())

# define grid between bounds of RTA time, RTA temp
grid_bounds = [(train_x[:,0].min(), train_x[:,0].max() ), 
                (train_x[:,1].min(), train_x[:,1].max() ) ]
grid_size = 20
grid = torch.zeros(grid_size, len(grid_bounds))
for i in range(len(grid_bounds)):
    grid_diff = float(grid_bounds[i][1] - grid_bounds[i][0]) / (grid_size - 2)
    grid[:, i] = torch.linspace(grid_bounds[i][0] - grid_diff, 
                                grid_bounds[i][1] + grid_diff, grid_size)
                        
# Set up grid for predictions

n=30 # number of points in grid, different from one supplied to GP
test_grid = torch.zeros(n, len(grid_bounds))
for i in range(len(grid_bounds)): # Creates a grid s.t. grid[:, i] is the vector along dimension i
    grid_diff = float(grid_bounds[i][1] - grid_bounds[i][0]) / (n - 2)
    print(grid_diff)
    test_grid[:, i] = torch.linspace(grid_bounds[i][0] - grid_diff, 
                                grid_bounds[i][1] + grid_diff, n)

test_x = torch.zeros(int(pow(n, 2)), 2)
for i in range(n): #Basically making grid 
    for j in range(n):
        test_x[i*n + j][0] = test_grid[i, 0]
        test_x[i*n + j][1] = test_grid[j, 1]
test_x2 = torch.cartesian_prod(test_grid[:, 0], test_grid[:, 1])
torch.equal(test_x, test_x2)
```

12.5
20.357142857142858

True

```
print(test_x.shape)
```

torch.Size([900, 2])

```
def intermediate_plot(f, ax, obs, title):
    im = ax.imshow(obs.mean.view(n, n), aspect='equal',
                extent=[grid_bounds[0][0].item(), grid_bounds[0][1].item(),
                            grid_bounds[1][0].item(), grid_bounds[1][1].item()])
    f.colorbar(im)
    # ax.scatter(train_x[:,0], train_x[:,1], c=train_y)
    ax.set_title(title)
```

# Build GP Classes/Models
A bit of pytorch-esque construction here, but the important parts to take note of are the kernel / mean modules and `noises` array.

```
# initialize GP model
class GridGP(gpytorch.models.ExactGP, GPyTorchModel):

    _num_outputs = 1
    def __init__(self, train_x, train_y, likelihood):
        super(GridGP, self).__init__(train_x, train_y, likelihood)  
        self.mean_module = gpytorch.means.ConstantMean()
        self.covar_module = gpytorch.kernels.ScaleKernel(
                                gpytorch.kernels.RBFKernel(ard_num_dims=2) )
    
    def forward(self, x):
        mean_x = self.mean_module(x)
        covar_x = self.covar_module(x)
        return gpytorch.distributions.MultivariateNormal(mean_x, covar_x)


# 0-observation noise case
# likelihood = gpytorch.likelihoods.GaussianLikelihood()

# Case for fixed observation noise.  This is set to 5 based on the magnitude of
# the data, but can be played with.  
noises = torch.ones(len(train_x)) * 5
likelihood = gpytorch.likelihoods.FixedNoiseGaussianLikelihood(noise=noises)
model = GridGP(train_x, train_y, likelihood)


model.covar_module.base_kernel.lengthscale = torch.Tensor([100, 100])
print(likelihood.noise)
```

tensor([5., 5., 5., 5., 5., 5., 5., 5., 5., 5., 5., 5., 5., 5., 5., 5., 5., 5.,
        5.])

```
# Train and evaluate the model.  (short form)
from botorch.optim.fit import fit_gpytorch_torch

# initialize the log-likelihood, and supply it to the GP.  This will be used to 
# make predictions.  
mll = gpytorch.mlls.ExactMarginalLogLikelihood(likelihood, model)
mll.train()
# convenience function for fitting gpytorch models
fit_gpytorch_torch(mll, options={'maxiter':2000, 'lr':10}) 
mll.eval()
```

Iter 10/2000: 5.456142902374268
Iter 20/2000: 4.68469762802124
Iter 30/2000: 3.449314832687378
Iter 40/2000: 3.358290910720825

ExactMarginalLogLikelihood(
  (likelihood): FixedNoiseGaussianLikelihood(
    (noise_covar): FixedGaussianNoise()
  )
  (model): GridGP(
    (likelihood): FixedNoiseGaussianLikelihood(
      (noise_covar): FixedGaussianNoise()
    )
    (mean_module): ConstantMean()
    (covar_module): ScaleKernel(
      (base_kernel): RBFKernel(
        (raw_lengthscale_constraint): Positive()
        (distance_module): Distance()
      )
      (raw_outputscale_constraint): Positive()
    )
  )
)

```
# Training loop (long form, for inspection of results during training)
training_iter = 2000

# Place both the model and likelihood in training mode
model.train()
likelihood.train()

optimizer = torch.optim.Adam(model.parameters(), lr=10)

mll = gpytorch.mlls.ExactMarginalLogLikelihood(likelihood, model)

for i in range(training_iter):
    optimizer.zero_grad()

    output = model(train_x)

    # backpropogate error
    loss = -mll(output, train_y)
    loss.backward()

    if i % 100 == 0: 
        print('Iter %d/%d - Loss: %.3f  lengthscale1: %s   noise: %s' % (
        i+1, training_iter, loss.item(), 
        model.covar_module.base_kernel.lengthscale.detach().numpy(),
        model.likelihood.noise.detach().numpy()
        )) 

        # # get a quick snapshot of intermediate 
        # model.eval()
        # likelihood.eval()
        # with torch.no_grad(), gpytorch.settings.fast_pred_var():
        #     obs = likelihood(model(test_x))

        #     f, ax = plt.subplots(1, 1, figsize=(4,3))
        #     intermediate_plot(f, ax, obs, f'iter {i+1}/{training_iter}')
        # model.train()
        # likelihood.train()


    optimizer.step()
```

Iter 1/2000 - Loss: 3.384  lengthscale1: [[ 32.621357 160.76213 ]]   noise: [5. 5. 5. 5. 5. 5. 5. 5. 5. 5. 5. 5. 5. 5. 5. 5. 5. 5. 5.]
Iter 101/2000 - Loss: 3.300  lengthscale1: [[ 30.929588 102.59909 ]]   noise: [5. 5. 5. 5. 5. 5. 5. 5. 5. 5. 5. 5. 5. 5. 5. 5. 5. 5. 5.]
Iter 201/2000 - Loss: 3.300  lengthscale1: [[ 30.959631 102.972626]]   noise: [5. 5. 5. 5. 5. 5. 5. 5. 5. 5. 5. 5. 5. 5. 5. 5. 5. 5. 5.]
Iter 301/2000 - Loss: 3.300  lengthscale1: [[ 30.959436 102.97322 ]]   noise: [5. 5. 5. 5. 5. 5. 5. 5. 5. 5. 5. 5. 5. 5. 5. 5. 5. 5. 5.]
Iter 401/2000 - Loss: 3.300  lengthscale1: [[ 30.959547 102.973175]]   noise: [5. 5. 5. 5. 5. 5. 5. 5. 5. 5. 5. 5. 5. 5. 5. 5. 5. 5. 5.]
Iter 501/2000 - Loss: 3.300  lengthscale1: [[ 30.95956 102.97308]]   noise: [5. 5. 5. 5. 5. 5. 5. 5. 5. 5. 5. 5. 5. 5. 5. 5. 5. 5. 5.]
Iter 601/2000 - Loss: 3.300  lengthscale1: [[ 30.959438 102.97346 ]]   noise: [5. 5. 5. 5. 5. 5. 5. 5. 5. 5. 5. 5. 5. 5. 5. 5. 5. 5. 5.]
Iter 701/2000 - Loss: 3.300  lengthscale1: [[ 30.959562 102.973045]]   noise: [5. 5. 5. 5. 5. 5. 5. 5. 5. 5. 5. 5. 5. 5. 5. 5. 5. 5. 5.]
Iter 801/2000 - Loss: 3.300  lengthscale1: [[ 30.959751 102.97293 ]]   noise: [5. 5. 5. 5. 5. 5. 5. 5. 5. 5. 5. 5. 5. 5. 5. 5. 5. 5. 5.]
Iter 901/2000 - Loss: 3.300  lengthscale1: [[ 30.959427 102.97355 ]]   noise: [5. 5. 5. 5. 5. 5. 5. 5. 5. 5. 5. 5. 5. 5. 5. 5. 5. 5. 5.]
Iter 1001/2000 - Loss: 3.301  lengthscale1: [[ 30.99297 104.05679]]   noise: [5. 5. 5. 5. 5. 5. 5. 5. 5. 5. 5. 5. 5. 5. 5. 5. 5. 5. 5.]
Iter 1101/2000 - Loss: 3.300  lengthscale1: [[ 30.958506 102.96644 ]]   noise: [5. 5. 5. 5. 5. 5. 5. 5. 5. 5. 5. 5. 5. 5. 5. 5. 5. 5. 5.]
Iter 1201/2000 - Loss: 3.300  lengthscale1: [[ 30.993227 103.51112 ]]   noise: [5. 5. 5. 5. 5. 5. 5. 5. 5. 5. 5. 5. 5. 5. 5. 5. 5. 5. 5.]
Iter 1301/2000 - Loss: 3.300  lengthscale1: [[ 30.950611 102.96716 ]]   noise: [5. 5. 5. 5. 5. 5. 5. 5. 5. 5. 5. 5. 5. 5. 5. 5. 5. 5. 5.]
Iter 1401/2000 - Loss: 3.300  lengthscale1: [[ 30.955925 103.003426]]   noise: [5. 5. 5. 5. 5. 5. 5. 5. 5. 5. 5. 5. 5. 5. 5. 5. 5. 5. 5.]
Iter 1501/2000 - Loss: 3.301  lengthscale1: [[ 31.747322 106.50563 ]]   noise: [5. 5. 5. 5. 5. 5. 5. 5. 5. 5. 5. 5. 5. 5. 5. 5. 5. 5. 5.]
Iter 1601/2000 - Loss: 3.300  lengthscale1: [[ 30.967974 102.95146 ]]   noise: [5. 5. 5. 5. 5. 5. 5. 5. 5. 5. 5. 5. 5. 5. 5. 5. 5. 5. 5.]
Iter 1701/2000 - Loss: 3.300  lengthscale1: [[ 30.938068 103.188896]]   noise: [5. 5. 5. 5. 5. 5. 5. 5. 5. 5. 5. 5. 5. 5. 5. 5. 5. 5. 5.]
Iter 1801/2000 - Loss: 3.300  lengthscale1: [[ 31.05504 103.27316]]   noise: [5. 5. 5. 5. 5. 5. 5. 5. 5. 5. 5. 5. 5. 5. 5. 5. 5. 5. 5.]
Iter 1901/2000 - Loss: 3.300  lengthscale1: [[ 30.95556 102.95461]]   noise: [5. 5. 5. 5. 5. 5. 5. 5. 5. 5. 5. 5. 5. 5. 5. 5. 5. 5. 5.]

# Make and plot predictions

```
# make predictions (whether by long or short form)
model.eval()
likelihood.eval()

with torch.no_grad(), gpytorch.settings.fast_pred_var():
    # also use mll from short form 
    obs = likelihood(model(test_x), noise=(torch.ones(len(test_x))*5))
# print(f'train data: {fe_data["2Pr (uC/cm2), Pristine state"][1]}')
# print(f'observed: {obs.mean}')
```

```
obs.covariance_matrix.shape
```

torch.Size([900, 900])

# Make predictions and plot the mean surface

```
# non-log scale 3D plot

pred_labels = obs.mean.view(n, n)
# plot?...
import plotly.graph_objects as go
fig = go.Figure(data=[go.Surface(z=pred_labels.numpy().T, x=test_grid[:,0], y=test_grid[:,1], name='GP regression')])
fig.add_trace(go.Scatter3d(x=train_x[:,0].numpy(),y=train_x[:,1].numpy(),  
                        z=train_y.numpy(), mode='markers', marker={'color':'darkgreen'}, name='training data'))
fig.update_layout( width=1000, height=800,
                  legend=dict(orientation="h", yanchor="top", y=1.02, xanchor="left",x=1),
                   margin=dict(r=20, l=10, b=10, t=10), 
                    scene=dict(
                    xaxis_title="RTA temperature (C)",
                    yaxis_title="RTA time (sec)",
                    zaxis_title='2Pr (uC/cm2), Pristine')
                )
camera = dict(
    up=dict(x=0, y=0, z=1),
    center=dict(x=0, y=0, z=0),
    eye=dict(x=-2, y=-2.5, z=1.75)
)

fig.update_layout(scene_camera=camera)
fig.show()
```

```
# # log scale
# pred_labels = obs.mean.view(n, n)
# # plot?...
# import plotly.graph_objects as go
# fig = go.Figure(data=[go.Surface(z=pred_labels.numpy().T, x=test_grid[:,0], y=test_grid[:,1], name='GP regression')])
# fig.add_trace(go.Scatter3d(x=train_x[:,0].numpy(),y=train_x[:,1].numpy(),  
#                         z=train_y.numpy(), mode='markers', marker={'color':'darkgreen'}, name='trianing data'))
# fig.update_layout( #width=1000, height=800,
#                   legend=dict(orientation="h", yanchor="top", y=1.02, xanchor="left",x=1),
#                    margin=dict(r=20, l=10, b=10, t=10), 
#                     scene=dict(
#                     xaxis_title="RTA temperature (C)",
#                     yaxis_title="RTA time (sec)",
#                     zaxis_title='2Pr (uC/cm2), Pristine')
#                 )
# fig.show()
```

# Evaluate acquisition functions
This is a bit over-engineered at the moment, as it was built to allow use of the acquisition functions in bayesian optimization loops (botorch functionality).  The below cells should suffice to return the needed results.

```
# Evaluate acquisition functions on current predictions (observations)

from src.acq_funcs import EI, PI, cust_acq, thompson
bounds = [1,1]

# Probability of Improvement
PI_acq = PI(obs, bounds, train_y)
PI_acq_shape = PI_acq.detach().numpy().reshape(30,30).T

# Expected Improvement
EI_acq = EI(obs, bounds, train_y)
EI_acq_shape = EI_acq.detach().numpy().reshape(30,30).T

# Custom Acquisition (something I was playing with)
ca_acq = cust_acq(obs, bounds, train_y)
ca_acq_shape = ca_acq.detach().numpy().reshape(30,30).T

# Thompson Acquisition function
th_acq = thompson(obs, bounds, train_y)
th_acq_shape = th_acq.detach().numpy().reshape(30,30).T
# fig = go.Figure(data=[go.Surface(z=acq, x=test_grid[:,0], y=test_grid[:,1])])
```

```
ei = np.unravel_index(EI_acq_shape.argmax(), EI_acq_shape.shape)
pi = np.unravel_index(PI_acq_shape.argmax(), PI_acq_shape.shape)
ca = np.unravel_index(ca_acq_shape.argmax(), ca_acq_shape.shape)
th = np.unravel_index(th_acq_shape.argmax(), th_acq_shape.shape)
```

```
# Plot the acquisition function results alongside the confidence bound surfaces
pred_var = obs.variance.view(n, n).detach().numpy().T
lower, upper = obs.confidence_region()
upper_surf = upper.detach().numpy().reshape(30,30).T
lower_surf = lower.detach().numpy().reshape(30,30).T

ucb = np.unravel_index(upper_surf.argmax(), upper_surf.shape)
max_var = np.unravel_index(pred_var.argmax(), pred_var.shape)
ei = np.unravel_index(EI_acq_shape.argmax(), EI_acq_shape.shape)
pi = np.unravel_index(PI_acq_shape.argmax(), PI_acq_shape.shape)

# plot?...
import plotly.graph_objects as go
fig = go.Figure(data=[go.Surface(z = upper_surf, x=test_grid[:,0], y=test_grid[:,1], opacity=0.5, showscale=False)])
fig.add_trace(go.Surface(z = lower_surf, x=test_grid[:,0], y=test_grid[:,1], opacity=0.5, showscale=False))
fig.add_trace(go.Scatter3d(x=train_x[:,0].numpy(), y=train_x[:,1].numpy(), 
                            z=train_y.numpy(), mode='markers', name='training data', marker={'color':'darkgreen'}))

fig.add_trace(go.Scatter3d(x=test_grid[ucb[1], 0].numpy(), y=test_grid[ucb[0], 1].numpy(), 
                            z=[pred_labels[ucb[0], ucb[1]]], mode='markers', name='max(upper confidence bound)')) 
fig.add_trace(go.Scatter3d(x=test_grid[th[1], 0].numpy(), y=test_grid[th[0],1].numpy(), 
                            z=[pred_labels[th[0], th[1]].detach().numpy()], mode='markers', name='max(thompson)')) 
fig.add_trace(go.Scatter3d(x=test_grid[pi[1], 0].numpy(), y=test_grid[pi[0], 1].numpy(), z=[pred_labels[pi[0], pi[1]]], mode='markers', name='max(pi)'))

fig.add_trace(go.Scatter3d(x=test_grid[ei[1], 0].numpy(), y=test_grid[ei[0], 1].numpy(), z=[pred_labels[ei
[0], ei[1]]], mode='markers', name='max(ei)'))

fig.add_trace(go.Scatter3d(x=test_grid[ca[1], 0].numpy(), y=test_grid[ca[0], 1].numpy(), z=[pred_labels[ca[0], ca[1]]], mode='markers', name='max(ca)'))


fig.update_layout( width=800, height=600,
                  margin=dict(r=20, l=10, b=10, t=10),
                  legend=dict(orientation="h", yanchor="bottom", y=1.02, xanchor="right",x=1),
                  scene=dict(
                    xaxis_title="RTA temperature (C)",
                    yaxis_title="RTA time (sec)",
                    zaxis_title='2Pr (uC/cm2), Pristine')
                  )
fig.show()
```

```
# Simply print the locations of the suggested points
print(test_grid[ei[1], 0], test_grid[ei[0], 1])
print(test_grid[pi[1], 0], test_grid[pi[0], 1])
print(test_grid[ca[1], 0], test_grid[ca[0], 1])
print(test_grid[ucb[1], 0], test_grid[ucb[0], 1])
print(test_grid[th[1], 0], test_grid[th[0], 1])
print(test_grid[max_var[1], 0], test_grid[max_var[0], 1])
```

tensor(415.0862) tensor(114.9384)
tensor(415.0862) tensor(114.9384)
tensor(453.8793) tensor(451.8842)
tensor(402.1552) tensor(451.8842)
tensor(712.5000) tensor(388.7069)
tensor(647.8448) tensor(430.8251)

```
print(pred_labels[ei[0], ei[1]])
print(pred_labels[pi[0], pi[1]])
print(pred_labels[ca[0], ca[1]])
print(pred_labels[ucb[0], ucb[1]])
print(pred_labels[th[0], th[1]])
print(pred_labels[max_var[0], max_var[1]])
```

tensor(36.4777)
tensor(36.4777)
tensor(25.6007)
tensor(23.9889)
tensor(26.0637)
tensor(26.0657)

```
# look at acq_func manifold
fig = go.Figure(data=[go.Surface(z=EI_acq_shape, x=test_grid[:,0], y=test_grid[:,1])])
fig.add_trace(go.Scatter3d(x=test_grid[pi[1], 0].numpy(), y=test_grid[pi[0], 1].numpy(), z=[PI_acq_shape[pi[0], pi[1]]], mode='markers', name='max(pi)'))
fig.update_layout( width=1000, height=600,
                  margin=dict(r=20, l=10, b=10, t=10),
                  legend=dict(orientation="h", yanchor="bottom", y=1.02, xanchor="right",x=1),
                  scene=dict(
                    xaxis_title="RTA temperature (C)",
                    yaxis_title="RTA time (sec)",
                    zaxis_title='Acquisition Function')
                  )
fig.show()
```

```
# look at acq_func manifold
fig = go.Figure(data=[go.Surface(z=pred_var, x=test_grid[:,0], y=test_grid[:,1])])
fig.add_trace(go.Scatter3d(x=test_grid[pi[1], 0].numpy(), y=test_grid[pi[0], 1].numpy(), z=[PI_acq_shape[pi[0], pi[1]]], mode='markers', name='max(pi)'))
fig.update_layout( width=1000, height=600,
                  margin=dict(r=20, l=10, b=10, t=10),
                  legend=dict(orientation="h", yanchor="bottom", y=1.02, xanchor="right",x=1),
                  scene=dict(
                    xaxis_title="RTA temperature (C)",
                    yaxis_title="RTA time (sec)",
                    zaxis_title='Acquisition Function')
                  )
fig.show()
```
