Repository: vtjong/Bayesian-Optimization-Ferroelectrics

# Mapping the flash-anneal crystallization boundary in HZO

Active-learning campaign to locate the amorphous → crystalline boundary of flash-lamp-annealed
Hf₀.₅Zr₀.₅O₂ thin films in the two-knob process space (flash voltage `V`, pulse time `t`), using a
Gaussian process with a level-set acquisition to spend as few fabricated samples as possible.

The target is **total crystalline fraction**, not phase. The map is therefore monotone in thermal
severity and there is a single boundary to find.

## The question the design is built around

Peak temperature `Tmax(V, t)` is measured (`data/flash_temp_table.csv`). The temperature **trace**
`T(τ)` is not — it is asserted by a pulse shape. Activated kinetics integrate the trace, so that
assertion decides the boundary's geometry:

```
Phi(V, t) = INT exp(-Ea / kB T(tau)) dtau  =  t_eff * exp(-Ea / kB Tmax)
Tb(t2) - Tb(t1) = -theta * ln( t_eff(t2)/t_eff(t1) ),      theta = kB Tmax^2 / Ea ~ 37 K
```

If the effective dwell ignores the commanded pulse width, the tilt is exactly zero and the boundary
is a plain `Tmax` level set. If it tracks the pulse width, it is not. Four candidate cooling laws
span the range, over `t` in `[2.6, 10.1] ms`:

| shape | tail | `t_eff` | tilt |
|---|---|---|---|
| `isoT` | fitted exponential + permanent plateau | independent of `t` | **0.0 °C** |
| `ramp` | empirical two-exponential + plateau | `∝ t + 12.4` | **13.3 °C** |
| `diffusion` | **derived**, `τ^(-1/2)`, no plateau | `∝ 2t` | **49.8 °C** |
| `rect` | bounding case | `= t` | **50.0 °C** |

`diffusion` is the default: a 30 nm stack has negligible heat capacity, so its temperature is
slaved to conduction into the fused-silica substrate, and the Carslaw & Jaeger surface solution has
zero fitted parameters. It depends on `τ` only through `τ/t`, so conduction — having no intrinsic
timescale — makes the effective dwell exactly proportional to the pulse width.

**Nothing measured yet distinguishes these.** One digitized `T(τ)` at two pulse widths would, and
costs no film. The initial design is built to be informative regardless of which is true.

## Repository layout

```
src/physics/          constants.py, thermal_model.py: the measured Tmax table and the cooling laws
src/active_learning/  surrogate.py, acquisition.py: the GP and the level-set acquisition
src/campaign/         plan.py, results.py, reporting.py: the fabrication plan and the sheet the lab fills
src/design_space.py   the settable (V, t) box
src/paths.py          where the measured data lives
src/run_*.py          entry points; scripts/ holds their shell wrappers
data/                 measured inputs and campaign records
tests/                pytest suite
```

## Quick start

```bash
./setup_venv.sh && source venv/bin/activate
./scripts/run_tests.sh              # the suite
./scripts/run_initial_design.sh     # the initial design plan and the sheet the lab fills in
python src/run_campaign.py          # read results, fit, propose the next batch
```

## The initial design

The first batch is a set of conditions chosen by the principal investigator, recorded in
`data/flash_plan_initial.csv` with the reason for each condition and the simulated peak-temperature
band attached for reading only. `run_initial_design.py` writes that plan and the blank results sheet
once; `run_initial_design_results.py` validates the filled sheet (every row carries an explicit
status, a blank is never read as zero) and reports coverage, as-fired drift and replicate contrast.
From then on `run_campaign.py` reads the measured results, fits the surrogate and proposes the next
batch in the same format.

## Method

- **Surrogate** — GP on normalized `(V, t)` with Matérn 5/2 ARD and **heteroscedastic** per-point
  noise `σ_n(f) = 0.02 + 0.30 f(1−f)`, peaking at ≈0.095 mid-transition where the film is a phase
  mixture. Squared-exponential paths are analytic and ring across a steep ramp; Matérn 5/2 does not.
- **Acquisition** — level-set entropy on the latent (reducible) variance,
  `a(x) = H(Φ((μ − θ)/s))`, so it targets where new data reduces boundary uncertainty rather than
  where noise is irreducibly high. Predictive-entropy and BALD variants are retained as baselines;
  on current evidence the three are statistically comparable.
- **Batching** — Kriging-believer fantasizing spreads a batch along the contour.
- **Readout** — continuous crystalline fraction; in-loop proxy is permittivity `ε_r`.

## Standing caveats

- **The onset is a prior, not a measurement.** `T_ONSET_C = 380 °C ± 30` comes from logistic fits of
  `2P_r` vs temperature on two datasets that disagree (flash 388 °C, RTA 357 °C), fitted in a
  different voltage box and in different units, using a ferroelectric switch-on indicator rather
  than crystallinity. Reconciling them is open work; until then no result may be stated as "the
  measured onset".
- **`ε_r` is calibrated against `2P_r`,** which is o-phase specific, while the target counts any
  crystalline phase.

File: src/ferro-gp-autofit-bo.ipynb
```
import sys
from tkinter import Y
import numpy as np
import pandas as pd
import torch
import gpytorch
import botorch as bo
import botorch.fit as bofit
import plotly.express as px
import matplotlib.pyplot as plt
sys.path.append('..')
sys.path.insert(0, '../src')
```

```
# custom imports
from model import GPModel
from GPy.models import GPRegression
from acq_funcs import EI, PI, cust_acq, thompson
```

### Data Read and Pre-processing

```
# read data and display
def read_dat(dir="/Users/valenetjong/Bayesian-Optimization-Ferroelectrics/data/",
            src_file = "Bolometer_readings_PulseForge.xlsx", sheet= "Combined"):
    file = dir + src_file
    fe_data = pd.read_excel(file, sheet_name=sheet, usecols=['Energy density new cone (J/cm^2)',
                            'Time (ms)','2 Qsw/(U+|D|) 1e6cycles'])
    fe_data.dropna(subset=['2 Qsw/(U+|D|) 1e6cycles'], inplace=True)
    fe_data = fe_data[fe_data['2 Qsw/(U+|D|) 1e6cycles']!= 0]
    return fe_data

def display_data(fe_data):
    """
    [display_data(fe_data)] creates a cross-section scatter plot of all combinations
    of the four input parameters and single output parameter.
    """
    # plot each cross-section
    fig = px.scatter_matrix(fe_data, dimensions=['Energy density new cone (J/cm^2)', 
    "Time (ms)", "2 Qsw/(U+|D|) 1e6cycles"], color_discrete_sequence=["#72356c"]*23)
    fig.update_layout(template="ggplot2")
    # fig.update_layout(margin=dict(r=20, l=10, b=10, t=10))
    fig.update_layout(width = 800, height=800)
    fig.show()
```

```
fe_data = read_dat()
# print(fe_data)
# display_data(fe_data)
```

```
# define scaler and inverse scaling
from sklearn.preprocessing import MinMaxScaler, StandardScaler
scaler =  MinMaxScaler()
y_scaler = StandardScaler()

def un_norm_x(train_x, test_grid, scaler):
    return scaler.inverse_transform(train_x), scaler.inverse_transform(test_grid)    

def un_norm_y(y_tensor, y_scaler):
    return y_scaler.inverse_transform(y_tensor)
```

```
from torch.utils.data import DataLoader, random_split

def datasetmaker(fe_data, train_ratio=1.0):
    """
    [datasetmaker(fe_data)] filters and transforms the data in pandas df [fe_data] 
    into two tensors, [train_x] for input and [train_y] for output tensors. 
    """
    # filter training data 
    energy_den = fe_data['Energy density new cone (J/cm^2)'].values
    time = fe_data['Time (ms)'].values
    x_dat = torch.tensor(np.array([time, energy_den])).T
    y_dat = torch.tensor(fe_data['2 Qsw/(U+|D|) 1e6cycles'].values)

    # scale inputs
    scaler.fit(x_dat)
    x_dat = torch.tensor(scaler.transform(x_dat), dtype=torch.float64)

    # scale outputs
    y_dat = torch.tensor(y_scaler.fit_transform(y_dat.reshape(-1,1)), dtype=torch.float64).flatten()

    # split train and test set
    train_size = int(train_ratio * len(x_dat))  # train_ratio% for training
    train_x, test_x = x_dat[:train_size], x_dat[train_size:]
    train_y, test_y = y_dat[:train_size], y_dat[train_size:]
    return x_dat, train_x, test_x, train_y, test_y
```

```
# make training data, maintain params to de-normalize
# x_sd_mean, y_sd_mean, train_x, train_y = datasetmaker(fe_data)
x_dat, train_x, test_x, train_y, test_y = datasetmaker(fe_data)
```

### Grid/Parameter Space

```
# create grid for grid search
def grid_helper(grid_size, num_params, grid_bounds):
    """
    [grid_helper(grid_size, num_params, grid_bounds)] returns a grid of dimensions
    [grid_size] by [num_params], which dictates the parameter space for GP to be 
    conducted over. 
    """
    grid = torch.zeros(grid_size, num_params)
    f_grid_diff = lambda i, x, y : float((x[i][1] - x[i][0]) / (y-2))
    for i in range(num_params):
        grid_diff = f_grid_diff(i, grid_bounds, grid_size)
        grid[:, i] = torch.linspace(grid_bounds[i][0] - grid_diff, 
                                    grid_bounds[i][1] + grid_diff, grid_size)
    return grid

def grid_maker(x_dat, num_points=30):
    """
    [grid_maker(x_dat, num_points=30)] creates grids to be used for gaussian 
    process predictions. It outputs the dimension of the grid [num_params], 
    paramater space grid [test_grid], and [test_arr].
    """
    # define grid between bounds of RTA time, RTA temp
    num_params = x_dat.size(dim=1)
    grid_bounds = [(x_dat[:,i].min(), x_dat[:,i].max()) for i in range(num_params)]

    # set up test_grid for predictions
    test_grid = grid_helper(num_points, num_params, grid_bounds)

    # create n-D grid with n = num_params
    args = (test_grid[:, i] for i in range(num_params))
    test_arr = torch.cartesian_prod(*args)
    return grid_bounds, num_params, test_grid, test_arr
```

```
# create grid based on parameter space for search
grid_bounds, num_params, test_grid, test_arr = grid_maker(x_dat)
```

### Noise Calculations

Our figure of merit, fom, is $2 Q_{sw}/(U+|D|),$ so error propagation would result in a error of $\sigma_{fom} = |fom|\sqrt{{(\sigma_{Q_{sw}}/Q_{sw}})^2+{(\sigma_U^2 + \sigma_{|D|}^2)/(U+|D|)^2)}}$. We have data for $2Pr$ measurements wrt device area. Using the $10\mu$ m $\times 10\mu$ m data, we approximate the error for the figure of merit as simply $\sigma_{2Pr}$, as we do not have $\sigma_U$ or $\sigma_D.$

### Initialize Model

```
# configuration parameters for training
class Config():
    def __init__(self):
        self.epochs = 5000
        self.kernel = "matern"
        self.lr = 0.005
        self.lscale_1 = 0.11
        self.lscale_2 = 0.05
        self.lscale_3 = None
        self.lscale_4 = None
        self.dim = 2
        self.noise = 0.1

config = Config()
```

```
# make model
def kernel_func(config_kernel, num_params, lscale):
    """
    [kernel_func(config_kernel, num_params, lscale)] returns kernel function with 
    dimensions specified by [num_params]. 
    """
    if config_kernel == "rbf":
        return gpytorch.kernels.ScaleKernel(
            gpytorch.kernels.RBFKernel(ard_num_dims=num_params))
    elif config_kernel == "matern":
        return gpytorch.kernels.ScaleKernel(gpytorch.kernels.MaternKernel(ard_num_dims=num_params, 
        lengthscale = torch.tensor(lscale), lengthscale_constraint = gpytorch.constraints.GreaterThan(5e-2), nu=1.5))

def make_model(train_x, train_y, num_params, config):
    """
    [make_model(train_x, train_y, num_params, config)] returns likelihood and 
    model with lengthscale, noise, kernel function specified by sweeps. 
    """
    if config.dim == 2:
        lscale = [config.lscale_1, config.lscale_2]
    elif config.dim == 4:
        lscale = [config.lscale_1, config.lscale_2, config.lscale_3, config.lscale_4]
    kernel = kernel_func(config.kernel, num_params, lscale)
    
    print(kernel)
    num_samples = len(train_x)
    noise = config.noise*torch.ones(num_samples)
    likelihood = gpytorch.likelihoods.FixedNoiseGaussianLikelihood(noise=noise)
    model = GPModel(train_x, train_y, likelihood, kernel)

    return likelihood, model, lscale
```

```
def intermediate_plot(f, ax, obs, title):
    im = ax.imshow(obs.mean.view(30, 30), aspect='equal',
                extent=[grid_bounds[0][0].item(), grid_bounds[0][1].item(),
                            grid_bounds[1][0].item(), grid_bounds[1][1].item()])
    f.colorbar(im)
    ax.set_title(title)
```

### GP Training and Eval

```
from botorch.models.fully_bayesian import SaasFullyBayesianSingleTaskGP
from botorch.models.transforms.outcome import OutcomeTransform
```

```
# likelihood, model, lscale = make_model(train_x, train_y, num_params, config)
# model.covar_module.base_kernel.lengthscale = torch.Tensor(lscale)
# mll = gpytorch.mlls.ExactMarginalLogLikelihood(likelihood, model)

# train_y = train_y.reshape(-1,1)

# model = SaasFullyBayesianSingleTaskGP(train_x, train_y)
# mll = bofit.fit_fully_bayesian_model_nuts(model)
```

```
from gpytorch.priors import LogNormalPrior, NormalPrior, UniformPrior
import pyro
from pyro.infer.mcmc import NUTS, MCMC, HMC
```

```
print(train_y)
```

tensor([-1.3176,  0.1374, -0.6515,  1.0469,  0.6677,  1.6357, -0.9229,  1.0761,
        -1.0528,  0.8119,  0.7774, -1.8093,  0.2165,  0.0681,  0.0590,  0.5378,
        -1.9156, -1.6578, -0.3066,  0.7753,  0.9508,  0.7571,  0.1167],
       dtype=torch.float64)

```
import os

smoke_test = ('CI' in os.environ)
num_samples = 2 if smoke_test else 100
warmup_steps = 2 if smoke_test else 100
num_samples = len(train_x)
noise = config.noise*torch.ones(num_samples)
likelihood = gpytorch.likelihoods.FixedNoiseGaussianLikelihood(noise=noise)
if config.dim == 2:
    lscale = [config.lscale_1, config.lscale_2]
elif config.dim == 4:
    lscale = [config.lscale_1, config.lscale_2, config.lscale_3, config.lscale_4]
kernel = kernel_func(config.kernel, num_params, lscale)

model = GPModel(train_x, train_y, likelihood, kernel)

model.mean_module.register_prior("mean_prior", UniformPrior(-1, 1), "constant")
# model.covar_module.base_kernel.register_prior("lengthscale_prior", UniformPrior(0.01, 0.5), "lengthscale")
# model.covar_module.register_prior("outputscale_prior", UniformPrior(1, 2), "outputscale")
# likelihood.register_prior("noise_prior", UniformPrior(0.01, 0.5), "noise")

mll = gpytorch.mlls.ExactMarginalLogLikelihood(likelihood, model)

def pyro_model(x, y):
    with gpytorch.settings.fast_computations(False, False, False):
        sampled_model = model.pyro_sample_from_prior()
        output = sampled_model.likelihood(sampled_model(x))
        pyro.sample("obs", output, obs=y)
    return y

nuts_kernel = NUTS(pyro_model)
mcmc_run = MCMC(nuts_kernel, num_samples=num_samples, warmup_steps=warmup_steps, disable_progbar=smoke_test)
mcmc_run.run(train_x, train_y)
```

Sample: 100%|██████████| 123/123 [00:01, 74.31it/s, step size=9.04e-01, acc. prob=0.906]

```
model.pyro_load_from_samples(mcmc_run.get_samples())
model.eval()
# print(train_y.shape)
# print(train_x.shape)
output = model(train_x.detach())
```

```
with torch.no_grad():
    # Initialize plot
    f, ax = plt.subplots(1, 1, figsize=(4, 3))

    # Plot training data as black stars
    ax.plot(train_x.numpy(), train_y.numpy(), 'k*', zorder=10)

    for i in range(min(num_samples, 25)):
        # Plot predictive means as blue line
        ax.plot(test_x.numpy(), output.mean[i].detach().numpy(), 'b', linewidth=0.3)

    # Shade between the lower and upper confidence bounds
    # ax.fill_between(test_x.numpy(), lower.numpy(), upper.numpy(), alpha=0.5)
    ax.set_ylim([-3, 3])
    ax.legend(['Observed Data', 'Sampled Means'])
```

### GP Training Results

```
import matplotlib.pyplot as plt
from sklearn.metrics import mean_squared_error, mean_absolute_error,r2_score
from scipy.stats import spearmanr
import matplotlib.pyplot as plt 
from plotter import prettyplot
```

```
# get error metrics
round_three = lambda val: np.round(val, 3) 

def get_err(train_y, y_preds_mean):
    rmse = np.sqrt(mean_squared_error(train_y, y_preds_mean))
    mae = mean_absolute_error(train_y,  y_preds_mean)
    spearman = spearmanr(train_y, y_preds_mean)[0]
    r2 = r2_score(train_y, y_preds_mean)
    return [round_three(i) for i in [rmse, mae, spearman, r2]]

def plot_err(axes, train_y, y_preds_mean, y_uncer, err_vals, train_or_test, fs):
    # training versus actuals plot: make plot, set title and axes values
    ax = axes[0]
    ax.scatter(train_y, y_preds_mean, color = "#72356c")
    low_lim, upp_lim = int(min(train_y).item()), int(np.ceil(max(train_y).item()))
    ax.plot(np.linspace(low_lim, upp_lim), np.linspace(low_lim, upp_lim), 'k--')
    ax.set_xlim(low_lim, upp_lim)
    ax.set_ylim(low_lim, upp_lim)
    
    # sort train_y to enable fill_between to exhibit correct functionality
    # plot 95% confidence interval
    sorted_train_y, sorted_indices_y = np.sort(train_y), np.argsort(train_y)
    low_bound = (y_preds_mean-2*y_uncer)[sorted_indices_y]
    upp_bound = (y_preds_mean+2*y_uncer)[sorted_indices_y]
    ax.fill_between(sorted_train_y, low_bound, upp_bound, color = "grey", alpha = 0.3, label="95% confidence interval")    
    ax.set_xlabel('Ground Truth 2 Qsw/(U+|D|) 1e6', fontsize = fs)
    ax.set_ylabel('Prediction 2 Qsw/(U+|D|) 1e6', fontsize = fs)
    title_type = "Training" if train_or_test == "train" else "Test"
    ax.set_title('GP ' + title_type + ' Results' + " (MAE=%.2f" % err_vals[1]+' [%])', fontsize = fs)
    ax.legend()

def plot_training_loss(axes, loss_lst, fs):
    ax = axes[1]
    ax.plot(np.arange(len(loss_lst))*500,loss_lst, 'o-', color = "#72356c")
    ax.set_xlabel('Epoch', fontsize = fs)
    ax.set_ylabel('Marginal Log Likelihood Loss', fontsize = fs)
    ax.set_title('Training Loss' + " (Loss=%.2f" % loss_lst[-1] + ')', fontsize = fs)

def plot_gp_res(train_y, y_preds_mean, loss_lst, y_uncer, train_or_test="train"):
    prettyplot()
    fig, axes = plt.subplots(1, 3, figsize=(5.5*3, 4.5))
    fs = 14

    # print error metrics
    err_vals = get_err(train_y, y_preds_mean)
    data = {'Metric': ['RMSE', 'MAE', 'Spearman', 'R² score'], 'Value': err_vals}
    df = pd.DataFrame(data)
    print(df)

    # plot error, training/testing loss
    plot_err(axes, train_y, y_preds_mean, y_uncer, err_vals, train_or_test, fs)
    if loss_lst: plot_training_loss(axes, loss_lst, fs)
    else: axes[1].axis("off")
    axes[2].axis("off")

    for i in range(len(axes)):
        axes[i].tick_params(direction='in', length=5, width=1, labelsize = fs*.8)
    plt.subplots_adjust(wspace = 0.4)

    plt.show()
```

```
posterior = model.posterior(train_x)
y_preds_mean = posterior.mixture_mean.detach().numpy()
f_var = np.sqrt(posterior.mixture_variance.detach().numpy())

# print(y_preds_mean[:10])
print(f_var[:23])
```

[[0.3951803 ]
 [0.33354746]
 [0.33902722]
 [0.30620561]
 [0.34135168]
 [0.38089585]
 [0.5871239 ]
 [0.34033108]
 [0.26634769]
 [0.35326608]
 [0.28619936]
 [0.27241648]
 [0.26815453]
 [0.26581533]
 [0.32014884]
 [0.37934121]
 [0.32671791]
 [0.2984407 ]
 [0.29124517]
 [0.31306502]
 [0.34247692]
 [0.39686513]
 [0.32191262]]

```
plot_gp_res(train_y.flatten(), y_preds_mean.flatten(), None, f_var.flatten())
```

```
# acquisition function for prediction/exploration
def get_bounds(n): return [n for i in range(config.dim)]

def unravel_acq(acq_func, obs, bounds, train_y, nshape):
    """ 
    [unravel_acq(acq_func, obs, bounds, train_y, nshape)] is a helper function 
    for acq that returns the coordinates of the maximum value of the acq_func 
    over the test grid in the form of a tuple (row_index, column_index). 

    row_index = index into time
    column_index = index into energy density
    """
    acq = acq_func(obs, bounds, train_y).detach().numpy().reshape(nshape).T
    return np.unravel_index(acq.argmax(), acq.shape)

def acq(obs, train_y, bounds):
    """ 
    [acq(obs, train_y, bounds)] evaluates acquisition functions on current 
    predictions (observations) and outputs suggested points for exploration 
    on manifold. 
    """
    transpose = lambda tensor: tensor.detach().numpy().reshape(nshape).T
    nshape = tuple(bounds)

    pi = unravel_acq(PI, obs, bounds, train_y, nshape) # prob of improvement
    ei = unravel_acq(EI, obs, bounds, train_y, nshape) # expected improvement
    ca = unravel_acq(cust_acq, obs, bounds, train_y, nshape) # custom acq
    th = unravel_acq(thompson, obs, bounds, train_y, nshape) # thompson acq

    lower, upper = obs.confidence_region()
    upper_surf, lower_surf = transpose(upper), transpose(lower)
    ucb = np.unravel_index(upper_surf.argmax(), upper_surf.shape)

    pred_var = obs.variance.view(nshape).detach().numpy().T
    pred_labels = obs.mean.view(nshape).T
    max_var = np.unravel_index(pred_var.argmax(), pred_var.shape)

    # acqs gives pairs corresponding to indices of time and energy density 
    # recommendations in grid; the pairs index into array pred_labels 
    acqs = {"PI":pi, "EI":ei, "CA":ca, "TH":th, "UCB":ucb, "Max_var":max_var}

    return pred_labels, upper_surf, lower_surf, acqs
```

```
# export predictions to csv
def pred_to_csv(acqs, raw_pred_labels, raw_test_grid, file_out = "preds.csv"):
    """
    [pred_to_csv(acqs, raw_pred_labels, raw_test_grid)] outputs suggested
    inputs and their respective predicted outputs to csv; returns suggested point
    corresponding to ucb acquisition.
    """   
    dir = "/Users/valenetjong/Bayesian-Optimization-Ferroelectrics/predictions/"
    file = open(dir + file_out, "w", encoding="utf-8")
    file.write("Energy density \t Time (ms)\n")
    data = {'Time(ms)':[], 'Energy density new cone (J/cm^2)':[], '2 Qsw/(U+|D|) 1e6':[]}
    ucb = []
    for lab, coords in acqs.items(): 
        time_val = raw_test_grid[coords[1]].tolist()[0]
        energy_den_val = raw_test_grid[coords[0]].tolist()[1]
        data['Time(ms)'].append(time_val)
        data['Energy density new cone (J/cm^2)'].append(energy_den_val)
        file.write(lab + ": " + str(time_val) + "\t" + str(energy_den_val) + "\n")
        if lab == "UCB": ucb.append(time_val*1000), ucb.append(energy_den_val)  # change units μs

    file.write("\nFigure of merit\n")
    for lab, coords in acqs.items():
        fig_of_merit = raw_pred_labels[coords].item()
        data['2 Qsw/(U+|D|) 1e6'].append(fig_of_merit)
        file.write(lab + ": " + str(fig_of_merit) + "\n")
        if lab == "UCB": ucb.append(fig_of_merit)

    df = pd.DataFrame(data)
    print(df)
    return ucb
```

```
# get normalized predictions
bounds = get_bounds(n=30)
pred_labels, upper_surf, lower_surf, acqs = acq(obs, train_y, bounds)

# undo scaling
raw_train_x, raw_test_grid = un_norm_x(train_x, test_grid, scaler)
```

### Save Predictions and Visualize

```
# undo normalization and save to csv, get prediction point
ucb = pred_to_csv(acqs, pred_labels, raw_test_grid)

# suggested points (μs, J/cm^2)
ucb_pt, nlcd_pt = (round(ucb[0],-1),round(ucb[1],2)), (900, 5.89)
print(ucb_pt)
```

   Time(ms)  Energy density new cone (J/cm^2)  2 Qsw/(U+|D|) 1e6
0  1.336823                          8.850209           4.508389
1  1.170567                          8.850209           4.260005
2  2.334360                         12.137278           2.713506
3  1.170567                         12.606859           2.544207
4  1.004310                          8.850209           3.864199
5  3.996921                          2.276071           2.498929
(1000.0, 8.85)

```
# sanity check for fig of merit from acquisition
model.eval(), likelihood.eval()
ucb = np.array((1.17, 8.85)).reshape(1,2)
ucb_scaled = scaler.transform(ucb)
print(ucb_scaled)

y_preds_ucb = likelihood(model(torch.Tensor(ucb_scaled)))

with torch.no_grad(): y_preds_ucb_mean = y_preds_ucb.mean.numpy()
print(y_preds_ucb_mean)
```

[[0.14888889 0.48151064]]
[4.258567]

/Users/valenetjong/opt/anaconda3/envs/FEGP/lib/python3.9/site-packages/gpytorch/likelihoods/gaussian_likelihood.py:270: GPInputWarning:

You have passed data through a FixedNoiseGaussianLikelihood that did not match the size of the fixed noise, *and* you did not specify noise. This is treated as a no-op.

```
import plotly.graph_objects as go
def vis_pred(train_x, train_y, test_grid, pred_labels):
    fig = go.Figure(data=[go.Surface(z=pred_labels.numpy(), 
                                    x=test_grid[:,0],
                                    y=test_grid[:,1],
                                    opacity = 0.8,
                                    colorscale = "Burg",
                                    colorbar=dict(thickness=15, len=0.5),
                                    name='GP regression')])
    
    fig.add_trace(go.Scatter3d(x=train_x[:,0],
                              y=train_x[:,1],
                            z=train_y.numpy(), mode='markers', 
                            marker={'color':'#72356c'}, name='training data'))
    fig.update_layout(width=1000, height=800,
                    legend=dict(orientation="h", yanchor="top", y=1.02, 
                    xanchor="left",x=1), margin=dict(r=0, l=0, b=0, t=0), 
                        scene=dict(
                        xaxis_title="Pulse Width (msec)",
                        yaxis_title="Energy density new cone (J/cm^2)",
                        zaxis_title='2 Qsw/(U+|D|) 1e6')
                    )
    fig.update_layout(template="ggplot2")
    camera = dict(up=dict(x=0, y=0, z=1), center=dict(x=0, y=0, z=0),
                    eye=dict(x=2.75, y=1.75, z=1))
    fig.update_layout(scene_camera=camera)
    fig.show()
```

```
# visualize acquisition function results and confidence bound surfaces
vis_pred(raw_train_x, train_y, raw_test_grid, pred_labels)
```

```
import plotly.graph_objects as go
def vis_acq(train_x, train_y, test_grid, pred_labels, upper_surf, lower_surf, acqs):
    fig = go.Figure(data=[go.Surface(z=pred_labels.numpy(), 
                                    x=test_grid[:,0],
                                    y=test_grid[:,1],
                                    opacity = 0.8,
                                    colorscale = "Burg",
                                    colorbar=dict(thickness=15, len=0.5),
                                    name='GP regression')])

    fig.add_trace(go.Surface(z=upper_surf, x=test_grid[:,0],
                    y=test_grid[:,1], opacity=0.2, colorscale = "Burg", showscale=False))

    fig.add_trace(go.Surface(z=lower_surf, x=test_grid[:,0],
                            y=test_grid[:,1], 
                            colorscale = "Burg",
                            opacity=0.2, showscale=False))
    fig.add_trace(go.Scatter3d(x=train_x[:,0], 
                                y=train_x[:,1], 
                                z=train_y.numpy(), 
                                mode='markers', 
                                name='training data', 
                                marker={'color':'#72356c'}))
    
    for acq_name, acq_val in acqs.items():
        fig.add_trace(go.Scatter3d(x=[test_grid[acq_val[1], 0]], 
                                y=[test_grid[acq_val[0], 1]],
                                z=[pred_labels[acq_val[0], acq_val[1]]], mode='markers', 
                                name='max(' + acq_name + ')')) 

    fig.update_layout(width=1200, height=750,
                    margin=dict(r=20, l=10, b=15, t=10),
                    legend=dict(orientation="h", yanchor="bottom", 
                                y=0.9, xanchor="right",x=0.85),
                    scene=dict(
                        xaxis_title="Pulse Width (msec)",
                        yaxis_title="Energy density new cone (J/cm^2)",
                        zaxis_title='2 Qsw/(U+|D|) 1e6')
                    )

    fig.update_layout(template="ggplot2")
    camera = dict(
    up=dict(x=0, y=0, z=1),
    center=dict(x=0, y=0, z=0),
    eye=dict(x=2, y=0.3, z=0.75))

    fig.update_layout(scene_camera=camera)

    fig.show()
    # fig.write_image("output_plot.png", format = "png", scale=3)
```

```
vis_acq(raw_train_x, train_y, raw_test_grid, pred_labels, upper_surf, lower_surf, acqs)
```

```
# check fig of merit of julia et al prediction point
model.eval(), likelihood.eval()
nlcb = np.array((0.9, 5.89)).reshape(1,2)
nlcb_scaled = scaler.transform(nlcb)
print(nlcb_scaled)

y_preds_nlcb = likelihood(model(torch.Tensor(nlcb_scaled)))

with torch.no_grad(): y_preds_nlcb_mean = y_preds_nlcb.mean.numpy()
print(y_preds_nlcb_mean)
```

[[0.08888889 0.24862314]]
[3.6828923]

/Users/valenetjong/opt/anaconda3/envs/FEGP/lib/python3.9/site-packages/gpytorch/likelihoods/gaussian_likelihood.py:270: GPInputWarning:

You have passed data through a FixedNoiseGaussianLikelihood that did not match the size of the fixed noise, *and* you did not specify noise. This is treated as a no-op.

### Post-processing
- Energy density, pulse width --> voltage function

```
import GPy
from GPy.models import GPRegression
from emukit.model_wrappers import GPyModelWrapper
from torch.optim import Adam as Adam
from emukit.core import ParameterSpace, ContinuousParameter
```

#### Load Data

```
dir = "/Users/valenetjong/Bayesian-Optimization-Ferroelectrics/data/"
in_file = "Bolometer_readings_under_the_cone_new_old.xlsx"
df = pd.read_excel(dir + in_file, sheet_name="Calibrations_new")

volts_bol_dat = df['Voltage (V)'].values  
time_bol_dat = df['Time (us)'].values  
energy_den_bol_dat = df['Energy density new cone (J/cm^2)'].values  

# define scaler
post_scaler = MinMaxScaler()

# make, scale training set
x_exp_raw = np.stack((time_bol_dat, energy_den_bol_dat), axis=1)
x_exp = post_scaler.fit_transform(x_exp_raw)

y_exp = np.reshape(volts_bol_dat,(-1,1))
X, Y = [x_exp, y_exp]
```

#### GP Voltage Model

```
def grid_maker_1D(arr, step_size):
    return np.arange(arr.min(), arr.max()+step_size*0.1,step_size)

# make GP grid; min delta time: 500us, min delta energy density: 0.01J/cm^2
var_array = [grid_maker_1D(time_bol_dat, 500), grid_maker_1D(energy_den_bol_dat, 0.01)]
```

```
# continuous parameter creates a grid space for grid search
time_len_num, e_den_num = len(var_array[0]), len(var_array[1])
parameter_space = ParameterSpace([ContinuousParameter("Time (ms)", 0-1/(time_len_num-1)/2, 1+1/(time_len_num-1)/2),
                                  ContinuousParameter("Energy density new cone (J/cm^2)", 0-1/(e_den_num-1)/2, 1+1/(e_den_num-1)/2),
                                 ])
```

```
# define GP model
kernel = GPy.kern.src.stationary.Exponential(input_dim = len(X[0]), ARD =True)
kernel.lengthscale.constrain_bounded(1e-2, 1)
kernel.variance.constrain_bounded(1e-2, 500.0)
model_volt = GPRegression(X , -Y, kernel)   # optimize thru minimization
model_volt.Gaussian_noise.variance = 0.15
model_volt.Gaussian_noise.variance.fix()
```

reconstraining parameters Exponential.lengthscale
reconstraining parameters Exponential.variance

array([0])

```
# randomize hyperparameters
model_volt.randomize() 

# check hyperparameters 
# print(kernel.lengthscale, '\n', kernel.variance)
print(kernel)
```

  [1mExponential.[0;0m  |              value  |  constraints  |  priors
  [1mvariance    [0;0m  |  323.4012668523419  |  0.01,500.0   |        
  [1mlengthscale [0;0m  |               (2,)  |   0.01,1.0    |

```
# train voltage model
model_volt.optimize_restarts(num_restarts=30, verbose =False, messages=False) # fit to training data, select best hyperparameters out of num_restarts 
objective_model = GPyModelWrapper(model_volt)
# print(objective_model.model.kern.lengthscale, '\n', objective_model.model.kern.variance)
print(kernel)
```

  [1mExponential.[0;0m  |               value  |  constraints  |  priors
  [1mvariance    [0;0m  |  499.99999928014137  |  0.01,500.0   |        
  [1mlengthscale [0;0m  |                (2,)  |   0.01,1.0    |

```
# predict voltage training set
gp_func =  objective_model.model.predict
y_pred, y_err = gp_func(X)
y_pred, y_err = -y_pred[:,-1], np.sqrt(y_err[:,-1])
```

```
# plot voltage training results 
plot_gp_res(y_exp.reshape(-1), y_pred, None, y_err)
prettyplot()

# plot actuals v. predicted values w/ error bars
fs = 14 
fig, axes = plt.subplots(1, 2, figsize=(16, 4.5))
plt_inputs = np.arange(len(Y))
axes[0].scatter(plt_inputs, Y[:,0].T, s = 20, color = "#72356c", label = 'experiment')
axes[0].plot(plt_inputs, y_pred, color = 'black', label = 'predicted')
axes[0].errorbar(plt_inputs, y_pred, y_err, zorder = 0)

# set up axes and labels
axes[0].set_ylabel('Output (Voltage)', fontsize = fs)
axes[0].set_xlabel('Input (Time, Energy Density)', fontsize = fs)
axes[0].set_title("Predicted v. Actuals", fontsize = fs)
axes[0].legend(fontsize = fs*0.8)
axes[1].axis("off")

plt.show()
```

     Metric  Value
0      RMSE  0.118
1       MAE  0.069
2  Spearman  0.988
3  R² score  1.000

```
get_pos_volt = lambda pt: round(-1*(gp_func(pt)[0].item()),0)
ei_pt = np.array([1336.823, 8.850209]).reshape(1,2)
ei_pt_scaled = post_scaler.transform(ei_pt.reshape(1,-1))
print(get_pos_volt(ei_pt_scaled))
```

712.0

```
# get voltage of prediction points and re-scale to raw
ucb_pt, nlcd_pt = np.array(ucb_pt).reshape(1,2), np.array(nlcd_pt).reshape(1,2)
ucb_pt_scaled, nlcd_pt_scaled = post_scaler.transform(ucb_pt), post_scaler.transform(nlcd_pt)
ucb_pt, nlcd_pt = ucb_pt.reshape(-1), nlcd_pt.reshape(-1)
ucb_pt_time, ucb_pt_eden, ucb_pt_volt = ucb_pt[0]/1000, ucb_pt[1], get_pos_volt(ucb_pt_scaled)
nlcd_pt_time, nlcd_pt_eden, nlcd_pt_volt = nlcd_pt[0]/1000, nlcd_pt[1], get_pos_volt(nlcd_pt_scaled)

# write to csv
dir = "/Users/valenetjong/Bayesian-Optimization-Ferroelectrics/predictions/"
file_out = "final_preds.csv"
file = open(dir + file_out, "a", encoding="utf-8")
file.write("GP fit predictions: \n")
file.write("Type\t Time (ms)\t Energy density(J\cm^2)\t Voltage()\n")
file.write("UCB:\t" + str(ucb_pt_time) + "\t" + str(ucb_pt_eden) +"\t" + str(ucb_pt_volt) + "\n")
file.write("NLCB:\t" + str(nlcd_pt_time) + "\t" + str(nlcd_pt_eden) +"\t" + str(nlcd_pt_volt) + "\n")
```

21

#### Plot GP Function, Scipy Optimize Function, against Raw Data

```
# make, scale post_test_grid
_, _, post_test_grid, post_test_arr = grid_maker(torch.Tensor(X))
volt_on_grid, _ = gp_func(post_test_arr.numpy())
volt_on_grid = -1 * volt_on_grid.reshape(30,30).T
raw_post_test_arr, raw_post_test_grid = un_norm_x(post_test_arr, post_test_grid, post_scaler)
```

```
import plotly.graph_objects as go
import matplotlib.pyplot as plt
import matplotlib as mpl

fig = go.Figure(data=[go.Scatter3d(z=volts_bol_dat, 
                                    x=time_bol_dat,
                                    y=energy_den_bol_dat, 
                                    mode='markers',
                                    marker={'color':'#72356c'},
                                    name='GP regression')])
fig.add_trace(go.Surface(z=volt_on_grid, 
                            x=raw_post_test_grid[:,0],
                            y=raw_post_test_grid[:,1],
                            opacity=0.8,
                            colorscale = "Burg",
                            colorbar=dict(thickness=15, len=0.5)))

fig.update_layout(width=1000, height=800,
                    legend=dict(orientation="h", yanchor="top", y=1.02, 
                    xanchor="left",x=1), margin=dict(r=20, l=10, b=10, t=10), 
                        scene=dict(
                        xaxis_title="Pulse width (μs)",
                        yaxis_title="Energy density new cone (J/cm^2)",
                        zaxis_title='Voltage')
                    )
camera = dict(
        up=dict(x=0, y=0, z=1),
        center=dict(x=0, y=0, z=0),
        eye=dict(x=-2, y=-2.5, z=1.75)
)
fig.update_layout(scene_camera=camera)
fig.update_layout(template="ggplot2")
fig.show()
```

File: src/ferro-gp-emu copy.ipynb
```
# Prep training data
from copyreg import pickle
from sklearn.preprocessing import StandardScaler
from sklearn import preprocessing
import sys
from tkinter import Y
import gzip
import itertools
import numpy as np
import pandas as pd
import pickle as pk
import torch
import gpytorch
import plotly.express as px
sys.path.append('..')
sys.path.insert(0, '../src')
```

```
from model import GPModel
from acq_funcs import EI, PI, cust_acq, thompson
from plotter import vis_pred, vis_acq
```

### Data Read and Pre-processing

```
# read data and display
def read_dat(dir="/Users/valenetjong/Bayesian-Optimization-Ferroelectrics/data/",
            src_file = "Bolometer_readings_PulseForge.xlsx", sheet= "Combined"):
    file = dir + src_file
    fe_data = pd.read_excel(file, sheet_name=sheet, usecols=['Energy density new cone (J/cm^2)',
                            'Time (ms)','2 Qsw/(U+|D|) 1e6cycles'])
    fe_data.dropna(subset=['2 Qsw/(U+|D|) 1e6cycles'], inplace=True)
    fe_data = fe_data[fe_data['2 Qsw/(U+|D|) 1e6cycles']!= 0]
    return fe_data

def display_data(fe_data):
    """
    [display_data(fe_data)] creates a cross-section scatter plot of all combinations
    of the four input parameters and single output parameter.
    """
    # plot each cross-section
    fig = px.scatter_matrix(fe_data, dimensions=['Energy density new cone (J/cm^2)', 
    "Time (ms)", "2 Qsw/(U+|D|) 1e6cycles"])
    fig.update_layout(margin=dict(r=20, l=10, b=10, t=10))
    fig.update_layout(height=800)
    fig.show()
```

```
fe_data = read_dat()
print(fe_data)
display_data(fe_data)
```

    Time (ms)  Energy density new cone (J/cm^2)  2 Qsw/(U+|D|) 1e6cycles
4         0.5                              2.73                 0.873026
5         0.5                              3.40                 2.677245
6         1.0                              3.79                 1.699015
7         1.0                              6.44                 3.805053
8         1.5                              5.36                 3.334856
9         1.5                              8.99                 4.535153
11        5.0                              8.80                 1.362510
13        5.0                             14.67                 3.841291
19        0.5                              5.24                 1.201357
22        5.0                             14.89                 3.513652
23        2.0                             10.13                 3.470871
24        0.5                              4.51                 0.263298
25        0.5                              5.37                 2.775340
27        0.5                              4.88                 2.591306
28        1.0                              6.76                 2.579984
29        1.0                              7.77                 3.173819
31        2.0                              8.73                 0.131505
32        2.0                              9.38                 0.451164
33        2.0                             10.48                 2.126640
34        2.0                             11.01                 3.468213
35        5.0                             14.71                 3.685852
36        5.0                             15.44                 3.445656
37        5.0                             13.37                 2.651547

### Grid/Parameter Space

```
import emukit
import GPy
from emukit.core import ParameterSpace, ContinuousParameter, DiscreteParameter
from emukit.core.initial_designs.random_design import RandomDesign
from emukit.core.initial_designs.latin_design import LatinDesign
```

```
time_len_min, time_len_max, time_len_step = [fe_data["Time (ms)"].min(), fe_data["Time (ms)"].max(), 0.1]  ## Unit: ms
time_len_var = np.arange(time_len_min, time_len_max+time_len_step*0.1, time_len_step)
time_len_num = len(time_len_var)

e_den_min, e_den_max, e_den_step = [fe_data["Energy density new cone (J/cm^2)"].min(), fe_data["Energy density new cone (J/cm^2)"].max(), 0.01]  # Unit: J/cm^2
### Give step a scaling factor of 0.1 to avoid numercial errors such as 1.7000002
e_den_var = np.arange(e_den_min, e_den_max+e_den_step*0.1, e_den_step)
e_den_num = len(e_den_var)

var_array = [time_len_var, e_den_var]
x_labels =  ["Time (ms)", "Energy density new cone (J/cm^2)"]

def x_normalizer(X, var_array = var_array):
    def max_min_scaler(x, x_max, x_min):
        return (x-x_min)/(x_max-x_min)
    x_norm = []
    for x in (X):
           x_norm.append([max_min_scaler(x[i], 
                         max(var_array[i]), 
                         min(var_array[i])) for i in range(len(x))])
    return np.array(x_norm)

def x_denormalizer(x_norm, var_array = var_array):
    
    def max_min_rescaler(x, x_max, x_min):
        return x*(x_max-x_min)+x_min
    x_original = []
    for x in (x_norm):
           x_original.append([max_min_rescaler(x[i], 
                              max(var_array[i]), 
                              min(var_array[i])) for i in range(len(x))])

    return np.array(x_original)


def get_closest_array(suggested_x):

    def get_closest_value(given_value, array_list):
        absolute_difference_function = lambda list_value : abs(list_value - given_value)
        closest_value = min(array_list, key=absolute_difference_function)
        return closest_value
    
    var_list = var_array
    modified_array = []
    for x in suggested_x:
        modified_array.append([get_closest_value(x[i], var_list[i]) for i in range(len(x))])
    return np.array(modified_array)
```

```
# continuous parameter creates a grid space for grid search
parameter_space = ParameterSpace([ContinuousParameter("Time (ms)", 0-1/(time_len_num-1)/2, 1+1/(time_len_num-1)/2),
                                  ContinuousParameter("Energy density new cone (J/cm^2)", 0-1/(e_den_num-1)/2, 1+1/(e_den_num-1)/2),
                                 ])
```

### Initialize GP Model

```
from GPy.models import GPRegression
from emukit.model_wrappers import GPyModelWrapper
from torch.optim import Adam as Adam

x_exp = x_normalizer(fe_data.iloc[:, 0:2].values)
y_exp = np.transpose([fe_data.iloc[:,-1].values])
X, Y = [x_exp, y_exp]

input_dim = len(X[0])
ker = GPy.kern.Matern52(input_dim = input_dim, ARD =True)#
ker.lengthscale.constrain_bounded(1e-2, 1)
ker.variance.constrain_bounded(1e-2, 1000.0)
model_gpy = GPRegression(X , -Y, ker) #emukit is a minimization tool; need to make Y negative
model_gpy.Gaussian_noise.variance = 0.15
model_gpy.Gaussian_noise.variance.fix()

# Randomize model's hyperparameters
model_gpy.randomize() 
print(ker.lengthscale)
print(ker.variance)
```

reconstraining parameters Mat52.lengthscale
reconstraining parameters Mat52.variance

  [1mindex[0;0m  |  GP_regression.Mat52.lengthscale  |  constraints  |  priors
  [1m[0]  [0;0m  |                       0.46082666  |   0.01,1.0    |        
  [1m[1]  [0;0m  |                       0.70813918  |   0.01,1.0    |        
  [1mindex[0;0m  |  GP_regression.Mat52.variance  |  constraints  |  priors
  [1m[0]  [0;0m  |                  236.43589624  |  0.01,1000.0  |

### Hyperparameter Tuning

```
model_gpy.optimize_restarts(num_restarts=30, verbose =False, messages=False) # fit to training data, select best hyperparameters out of num_restarts 
objective_model = GPyModelWrapper(model_gpy)
print(objective_model.model.kern.lengthscale)
print(objective_model.model.kern.variance)
```

  [1mindex[0;0m  |  GP_regression.Mat52.lengthscale  |  constraints  |  priors
  [1m[0]  [0;0m  |                       0.11406672  |   0.01,1.0    |        
  [1m[1]  [0;0m  |                       0.04872643  |   0.01,1.0    |        
  [1mindex[0;0m  |  GP_regression.Mat52.variance  |  constraints  |  priors
  [1m[0]  [0;0m  |                    6.95745363  |  0.01,1000.0  |

### GP Training Results

```
# get GP predictions on training set
f_obj =  objective_model.model.predict
y_pred, y_uncer = f_obj(X)
y_pred = -y_pred[:,-1]  # get back non-neg outputs and get array out of embedding
y_uncer = np.sqrt(y_uncer[:,-1])
```

```
from sklearn.metrics import mean_squared_error, mean_absolute_error,r2_score
from scipy.stats import spearmanr
import matplotlib.pyplot as plt 

# plot predictions against experimental data
fig, axes = plt.subplots(1, 3, figsize=(5.5*3, 4.5))
fs = 14
lims1 = (0, 5)
axes[0].scatter(Y[:,-1], y_pred, alpha = 0.5, c = 'navy' , edgecolor = 'navy')
axes[0].errorbar(Y[:,-1], y_pred, yerr = y_uncer, ms = 0, 
                 ls = '', capsize = 2, alpha = 0.6,
                 color = 'gray', zorder = 0)
axes[0].plot(lims1, lims1, 'k--', alpha=0.75, zorder=0)
rmse_value = np.sqrt(mean_squared_error(Y[:,-1], y_pred))
mae_value = mean_absolute_error(Y[:,-1], y_pred)
spearman_value = spearmanr(Y[:,-1], y_pred)[0]
rsquared_value = r2_score(Y[:,-1], y_pred)

print('MAE:',np.round(mae_value,2), ' ',
      'RMSE:', np.round(rmse_value,2), ' ',
      'spearman:', np.round(spearman_value,3), ' ',
      'R² score:', np.round(rsquared_value,3))

title = 'GPR' + " (MAE=%.2f" % mae_value+' [%])'
axes[0].set_xlabel('Ground Truth 2 Qsw/(U+|D|) 1e6', fontsize = fs)
axes[0].set_ylabel('Prediction 2 Qsw/(U+|D|) 1e6', fontsize = fs)
axes[0].set_title(title, fontsize = fs)
        
for i in range(len(axes)):
    axes[i].tick_params(direction='in', length=5, width=1, labelsize = fs*.8, grid_alpha = 0.5)
    axes[i].grid(True, linestyle='-.')
plt.subplots_adjust(wspace = 0.4)

axes[1].axis("off")
axes[2].axis("off")

plt.show()
```

MAE: 0.13   RMSE: 0.19   spearman: 0.978   R² score: 0.976

### GP Plots

```
# create grid for grid search
def grid_helper(grid_size, num_params, grid_bounds):
    """
    [grid_helper(grid_size, num_params, grid_bounds)] returns a grid of dimensions
    [grid_size] by [num_params], which dictates the parameter space for GP to be 
    conducted over. 
    """
    grid = torch.zeros(grid_size, num_params)
    f_grid_diff = lambda i, x, y : float((x[i][1] - x[i][0]) / (y-2))
    for i in range(num_params):
        grid_diff = f_grid_diff(i, grid_bounds, grid_size)
        grid[:, i] = torch.linspace(grid_bounds[i][0] - grid_diff, 
                                    grid_bounds[i][1] + grid_diff, grid_size)
    return grid

def grid_maker(x_dat, num_points=30):
    """
    [grid_maker(x_dat, num_points=30)] creates grids to be used for gaussian 
    process predictions. It outputs the dimension of the grid [num_params], 
    paramater space grid [test_grid], and [test_arr].
    """
    # define grid between bounds of RTA time, RTA temp
    num_params = x_dat.size(dim=1)
    grid_bounds = [(x_dat[:,i].min(), x_dat[:,i].max()) for i in range(num_params)]

    # set up test_grid for predictions
    test_grid = grid_helper(num_points, num_params, grid_bounds)

    # create n-D grid with n = num_params
    args = (test_grid[:, i] for i in range(num_params))
    test_arr = torch.cartesian_prod(*args)
    return grid_bounds, num_params, test_grid, test_arr
```

```
# # make, scale post_test_grid
# _, _, test_grid, test_arr = grid_maker(torch.Tensor(X))
# volt_on_grid, _ = f_obj(test_arr.numpy())
# volt_on_grid = -1 * volt_on_grid.reshape(30,30).T
# raw_test_arr = x_denormalizer(test_arr)
# raw_test_grid = x_denormalizer(test_grid)
```

```
# print("X's shape:", X.shape)
# print("Y's shape:", Y.shape)
# print("Y[:,-1]'s shape:", Y[:,-1].shape)

# print(raw_test_arr.shape)
# print(raw_test_grid.shape)
```

```
# print(test_arr[:2])
# print(f_obj(test_arr[:2].numpy()))
```

```
# # check objective on acqusition
# nlcb = np.array([2.8,9.05]).reshape(1,2)
# nlcb_norm = x_normalizer(nlcb)
# print(nlcb_norm)
# nlcb, _ = f_obj(np.array([[0.497, 0.511]]))
```

```
# import plotly.graph_objects as go
# import matplotlib.pyplot as plt
# import matplotlib as mpl

# fig = go.Figure(data=[go.Scatter3d(z=Y[:,-1], 
#                                     x=x_denormalizer(X)[:,0],
#                                     y=x_denormalizer(X)[:,1], 
#                                     mode='markers',
#                                     marker={'color':'#72356c'},
#                                     name='Data')])
# fig.add_trace(go.Surface(z=volt_on_grid, 
#                             x=raw_test_grid[:,0],
#                             y=raw_test_grid[:,1],
#                             opacity = 0.8,
#                             colorscale = "Burg",
#                             colorbar=dict(thickness=15, len=0.5)))

# fig.add_trace(go.Scatter3d(z=[3.7669], x=[1.5], y=[8.85], name = "UCB"))
# fig.add_trace(go.Scatter3d(z=[3.49], x=[1.17], y=[8.85], name = "UCB2"))
# fig.add_trace(go.Scatter3d(z=[1.3], x=[2.8], y=[9.05], name = "NLCB"))

# fig.update_layout( width=1000, height=800,
#                     legend=dict(orientation="h", yanchor="top", y=1.02, 
#                     xanchor="left",x=1), margin=dict(r=20, l=10, b=10, t=10), 
#                         scene=dict(
#                         xaxis_title="Pulse width (μs)",
#                         yaxis_title="Energy density new cone (J/cm^2)",
#                         zaxis_title='Figure of Merit')
#                     )
# fig.update_layout(template="ggplot2")
# camera = dict(up=dict(x=0, y=0, z=1), center=dict(x=0, y=0, z=0),
#                     eye=dict(x=2.75, y=1.75, z=1))
# fig.update_layout(scene_camera=camera)
# fig.show()
```

### GP Predictions

```
from emukit.bayesian_optimization.loops import BayesianOptimizationLoop
from emukit.bayesian_optimization.acquisitions import ExpectedImprovement, \
                                                      NegativeLowerConfidenceBound, \
                                                      MaxValueEntropySearch, \
                                                      ProbabilityOfImprovement
from emukit.core.acquisition import IntegratedHyperParameterAcquisition

np.random.seed(10)#to make sure the random results is reproducible 
bs = 8
acquisition = NegativeLowerConfidenceBound(objective_model, beta = 1)
# acquisition = ExpectedImprovement(objective_model)
# acquisition = MaxValueEntropySearch(objective_model, space=parameter_space)

# Make loop and collect points
bayesopt= BayesianOptimizationLoop(model=objective_model, 
                                   space=parameter_space, 
                                   acquisition=acquisition,
                                   batch_size = bs)
                                  
print('total condition no.:', len(X))
print('total device no.:', len(bayesopt.loop_state.Y))
print('maximum Y (2 Qsw/(U+|D|) 1e6cycles): ', -np.min(np.transpose(np.round(bayesopt.loop_state.Y, 2))))

X_new = bayesopt.candidate_point_calculator.compute_next_points(bayesopt.loop_state)
f_acq = bayesopt.candidate_point_calculator.acquisition.evaluate

df = fe_data
print(x_denormalizer(X_new))
df_Xnew = pd.DataFrame(get_closest_array(x_denormalizer(X_new)), columns = x_labels)
df_all = pd.concat([df.iloc[:,0:2], df_Xnew])
df_all_ = df_all.drop_duplicates()
df_Xnew = df_all_.iloc[len(df):len(df)+bs]
df_Xnew = df_Xnew.sort_values(by=list(df.columns[0:2]), ignore_index = True)
df_Xnew.index = np.arange(len(df_Xnew))+len(df)
print('New X:',len(df_Xnew))
df_Xnew
```

total condition no.: 23
total device no.: 23
maximum Y (2 Qsw/(U+|D|) 1e6cycles):  4.54
[[2.91279572 9.04192666]
 [2.91280258 9.04192696]
 [2.91279656 9.04192658]
 [2.91279689 9.04192665]
 [2.91282362 9.04192657]
 [2.91279819 9.04192652]
 [2.91279843 9.04192666]
 [2.91279641 9.04192659]]
New X: 1

    Time (ms)  Energy density new cone (J/cm^2)
23        2.9                              9.04

```
print(f_obj(X_new))
```

(array([[-3.98684956],
       [-3.98684465],
       [-3.98684986],
       [-3.98684917],
       [-3.98683983],
       [-3.98684973],
       [-3.98684851],
       [-3.98684987]]), array([[1.8666849 ],
       [1.86669832],
       [1.86668409],
       [1.86668598],
       [1.8667115 ],
       [1.86668446],
       [1.86668779],
       [1.86668407]]))

```
df_x = df_Xnew
df_cols = df.columns
n_col = 2 # num of columns per row in the figure
fs = 20
for n in np.arange(0, 2, n_col):
    fig,axes = plt.subplots(1, n_col, figsize=(18, 3.5), sharey = False)
    fs = 20
    for i in np.arange(n_col):
        if n< len(df_cols):
            axes[i].hist(df_x.iloc[:,n], bins= 20, range = (min(var_array[n])- 0.05*abs(var_array[n][1]-var_array[n][0]),
                                                            max(var_array[n])+0.05*abs(var_array[n][1]-var_array[n][0])), 
                         edgecolor='black') ####
            axes[i].set_xlabel(df_cols[n], fontsize = 18)
        else:
            axes[i].axis("off")
        n = n+1      
    axes[0].set_ylabel('counts', fontsize = fs)
    for i in range(len(axes)):
        axes[i].tick_params(direction='in', length=5, width=1, labelsize = fs*.8, grid_alpha = 0.5)
        axes[i].grid(True, linestyle='-.')
    plt.show()
```

```
fig, axes = plt.subplots(1, 2, figsize=(16, 4.5), sharey = False)
fs = 14
exp_cond = np.transpose(range(len(Y)))
exp_eff = np.transpose(Y[:,0])

# plot experimental points
axes[0].scatter(exp_cond, exp_eff, #facecolor = 'none',
            edgecolor = 'navy', s = 20, alpha = 0.6, label = 'experiment')

# connect max experimental points with black line
axes[0].plot(np.transpose(exp_cond), np.maximum.accumulate(np.transpose(exp_eff)), 
         marker = 'o', ms = 0, c = 'black')

# plot training predictions
axes[0].scatter(np.arange(len(y_pred)), y_pred,
                s = 50, facecolors='none', alpha = 0.6, edgecolor = 'gray', label = 'predicted')

# plot error bars
axes[0].errorbar(np.arange(len(y_pred)), y_pred, yerr = y_uncer,  
                 ms = 0, ls = '', capsize = 2, alpha = 0.6, 
                 color = 'gray', zorder = 0)

# calculate suggested point
y_pred_new, y_uncer_new = f_obj(x_normalizer(df_Xnew.values))
y_pred_new = -y_pred_new[:,-1]
y_uncer_new = np.sqrt(y_uncer_new[:,-1])

# plot suggested point
axes[0].scatter(np.arange(len(df_Xnew))+len(X), y_pred_new,
                s = 50, facecolors='none', alpha = 0.6, edgecolor = 'darkgreen', label = 'suggested')
axes[0].errorbar(np.arange(len(df_Xnew))+len(X), y_pred_new, yerr = y_uncer_new,  
                 ms = 0, ls = '', capsize = 2, alpha = 0.6, 
                 color = 'darkgreen', zorder = 0)

# set up axes and labels
axes[0].set_ylabel('Current Best 2 Qsw/(U+|D|) 1e6cycles', fontsize = fs)
axes[0].set_xlabel('Process Condition', fontsize = fs)
axes[0].set_ylim(-1, 8)
axes[0].set_xlim(-1, 30)
axes[0].set_xticks(np.arange(0,35,5))
axes[0].legend(fontsize = fs*0.8)

axes[1].axis("off")
for ax in axes:
    ax.tick_params(direction='in', length=5, width=1, labelsize = fs*.8, grid_alpha = 0.5)
    ax.grid(True, linestyle='-.')
plt.subplots_adjust(wspace = 0.4)

plt.show()
```

```
design = RandomDesign(parameter_space)
x_sampled = design.get_samples(200)
x_columns = df.iloc[:,0:2].columns
for i in range(input_dim):
    for j in range(input_dim-i-1):
        
## Generate a 2D grid for Contour plot
        ind1 = i
        ind2 = j+i+1
        n_steps =21
        x1x2y_pred, x1x2y_uncer =[[],[]]
        for x1 in np.linspace(0, 1, n_steps):
            for x2 in np.linspace(0, 1, n_steps):
                x_temp = np.copy(x_sampled)
                x_temp[:,ind1] = x1
                x_temp[:,ind2] = x2
                y_pred, y_uncer = f_obj(x_temp)
                y_pred = -y_pred
                x1_org = x_denormalizer(x_temp)[0,ind1]
                x2_org = x_denormalizer(x_temp)[0,ind2]
                x1x2y_pred.append([x1_org, x2_org, np.max(y_pred), np.mean(y_pred), np.min(y_pred)])
                x1x2y_uncer.append([x1_org, x2_org, np.max(np.sqrt(y_uncer)), np.mean(np.sqrt(y_uncer)), np.min(np.sqrt(y_uncer))])
                
        x1 = np.array(x1x2y_pred, dtype=object)[:,0].reshape(n_steps, n_steps)
        x2 = np.array(x1x2y_pred, dtype=object)[:,1].reshape(n_steps, n_steps)
        y_pred_max = np.array(x1x2y_pred, dtype=object)[:,2].reshape(n_steps, n_steps)
        y_pred_mean = np.array(x1x2y_pred, dtype=object)[:,3].reshape(n_steps, n_steps)
        y_pred_min = np.array(x1x2y_pred, dtype=object)[:,4].reshape(n_steps, n_steps)
        
        y_uncer_max = np.array(x1x2y_uncer, dtype=object)[:,2].reshape(n_steps, n_steps)
        y_uncer_mean = np.array(x1x2y_uncer, dtype=object)[:,3].reshape(n_steps, n_steps)
        y_uncer_min = np.array(x1x2y_uncer, dtype=object)[:,4].reshape(n_steps, n_steps)

        fs = 14
        title_pad = 16
        
## Contour for Prediction Efficiency Mean
        fig,axes = plt.subplots(1, 3, figsize=(17, 4), sharey = False, sharex = False)
        colorbar_offset = [6, 2, 1]
        for ax, c_offset, y in zip(axes, colorbar_offset,
                                   [y_pred_max, y_pred_mean, y_pred_min]):#[y_pred_max, y_pred_mean, y_pred_min]
            
            c_plt1 = ax.contourf(x1, x2, y, levels = np.arange(26)*0.25+c_offset, cmap='plasma', extend = 'both')
            cbar = fig.colorbar(c_plt1, ax= ax)
            cbar.ax.tick_params(labelsize=fs*0.8)
            ax.scatter(x_denormalizer(X)[:, ind1], 
                       x_denormalizer(X)[:, ind2], 
                       s = 40, facecolors='gray', alpha = 0.5, edgecolor = 'white')

            ax.scatter(df_Xnew.values[:, ind1], 
                       df_Xnew.values[:, ind2], 
                       s = 50, facecolors='none', alpha = 0.9, edgecolor = 'green')
            ax.set_xlabel(str(x_columns[ind1]),fontsize =  fs)
            ax.set_ylabel(str(x_columns[ind2]),fontsize =  fs)

            x1_delta = (np.max(x1)-np.min(x1))*0.05
            x2_delta = (np.max(x2)-np.min(x2))*0.05
            ax.set_xlim(np.min(x1)-x1_delta, np.max(x1)+x1_delta)
            ax.set_ylim(np.min(x2)-x2_delta, np.max(x2)+x2_delta)
            ax.tick_params(direction='in', length=5, width=1, labelsize = fs*.8)#, grid_alpha = 0.5

        axes[0].set_title('objective fcn max', pad = title_pad,fontsize =  fs)
        axes[1].set_title('objective fcn mean', pad = title_pad,fontsize =  fs)
        axes[2].set_title('objective fcn min', pad = title_pad,fontsize =  fs)
        plt.subplots_adjust(wspace = 0.3)
        plt.show()
```

### Save Predictions and Visualize

```
design = RandomDesign(parameter_space)
x_sampled = design.get_samples(200)
x_columns = df.iloc[:,0:2].columns
for i in range(input_dim):
    for j in range(input_dim-i-1):
        ind1 = i
        ind2 = j+i+1
        n_steps =21
        x1x2y_pred, x1x2y_var =[[],[]]
        for x1 in np.linspace(0, 1, n_steps):
            for x2 in np.linspace(0, 1, n_steps):
                x_temp = np.copy(x_sampled)
                x_temp[:,ind1] = x1
                x_temp[:,ind2] = x2
                yc_pr = f_acq(x_temp)
                x1_org = x_denormalizer(x_temp)[0,ind1]
                x2_org = x_denormalizer(x_temp)[0,ind2]
                x1x2y_pred.append([x1_org, x2_org, np.max(yc_pr), np.mean(yc_pr), np.min(yc_pr)])
                
        x1c = np.array(x1x2y_pred, dtype=object)[:,0].reshape(n_steps, n_steps)
        x2c = np.array(x1x2y_pred, dtype=object)[:,1].reshape(n_steps, n_steps)
        yc_pr_max = np.array(x1x2y_pred, dtype=object)[:,2].reshape(n_steps, n_steps)
        yc_pr_mean = np.array(x1x2y_pred, dtype=object)[:,3].reshape(n_steps, n_steps)
        yc_pr_min = np.array(x1x2y_pred, dtype=object)[:,4].reshape(n_steps, n_steps)

        fs = 14
        title_pad = 16
        
        fig,axes = plt.subplots(1, 3, figsize=(17, 4), sharey = False, sharex = False)
        colorbar_offset = [0.2, 0.1, 0.0]
        for ax, y, c_offset in zip(axes, [yc_pr_max, yc_pr_mean, yc_pr_min],colorbar_offset):
            c_plt1 = ax.contourf(x1c, x2c, y/22, levels = np.arange(11)*0.05+c_offset, cmap='coolwarm', extend = 'both')# 
            cbar = fig.colorbar(c_plt1, ax= ax)
            cbar.ax.tick_params(labelsize=fs*0.8)
            ax.scatter(x_denormalizer(X)[:, ind1], 
                       x_denormalizer(X)[:, ind2], 
                       s = 40, facecolors='gray', alpha = 0.5, edgecolor = 'white')
            ax.scatter(df_Xnew.values[:, ind1], 
                       df_Xnew.values[:, ind2], 
                       s = 50, facecolors='none', alpha = 0.9, edgecolor = 'green')
            ax.set_xlabel(str(x_columns[ind1]),fontsize = fs)
            ax.set_ylabel(str(x_columns[ind2]),fontsize = fs)

            x1_delta = (np.max(x1c)-np.min(x1c))*0.05
            x2_delta = (np.max(x2c)-np.min(x2c))*0.05
            ax.set_xlim(np.min(x1c)-x1_delta, np.max(x1c)+x1_delta)
            ax.set_ylim(np.min(x2c)-x2_delta, np.max(x2c)+x2_delta)
            ax.tick_params(direction='in', length=5, width=1, labelsize = fs*.8, grid_alpha = 0.5)
            if ind1==1:#MAPbI
                ax.set_xticks([0, 50, 100, 150, 200, 250])
            if ind1==2:#PC voltage
                ax.set_xticks([200, 250, 300, 350, 400, 450])
            if ind1==3:#PC length
                ax.set_xticks([0, 25, 50, 75, 100])
            
            
        axes[0].set_title('acqui fcn max', pad = title_pad,fontsize = fs)
        axes[1].set_title('acqui fcn mean', pad = title_pad,fontsize = fs)
        axes[2].set_title('acqui fcn min', pad = title_pad,fontsize = fs)
        plt.subplots_adjust(wspace = 0.3)
        plt.show()
```

```

```
