Repository: vtjong/Bayesian-Optimization-Ferroelectrics

# Mapping the flash-anneal crystallization boundary in HZO

Active-learning campaign to locate the amorphous → crystalline boundary of flash-lamp-annealed
Hf₀.₅Zr₀.₅O₂ thin films in the two-knob process space (flash voltage `V`, pulse time `t`), using a
Gaussian process with a level-set acquisition to spend as few fabricated samples as possible.

The target is **total crystalline fraction**, not phase. The map is therefore monotone in thermal
severity and there is a single boundary to find.

## The question the design is built around

Peak temperature `Tmax(V, t)` is measured (`data/flash_temp_table.csv`). The temperature **trace**
`T(τ)` is not — it is asserted by a pulse shape.

File: src/ferro_noise_calcs.ipynb
# Noise Calculations

In this script, we conduct noise calculations to better approximate noise for our GP. Our figure of merit, fom, is $2 Q_{sw}/(U+|D|),$ so error propagation would result in a error of $\sigma_{fom} = |fom|\sqrt{{(\sigma_{Q_{sw}}/Q_{sw}})^2+{(\sigma_U^2 + \sigma_{|D|}^2)/(U+|D|)^2)}}$. We have data for $2Pr$ measurements wrt device area. Using the $10\mu$ m $\times 10\mu$ m data, we approximate the error for the figure of merit as simply $\sigma_{2Pr}$, as we do not have $\sigma_U$ or $\sigma_D.$

```

```

0.04469365441252401
0     34.57379
1     35.96416
2     33.16083
3     35.96861
4     37.10497
5     35.86549
6     35.81341
7     33.01597
8     35.71753
9     38.37434
10    34.11144
11    33.57596
12    35.15750
13    35.01515
14    36.01072
15    37.04952
16    36.48895
17    35.63807
18    37.36247
19    39.05057
Name: 10umx10um, dtype: float64

File: src/training.ipynb
# Read Me
This script trains batches of GP's with user-specified structure and digitization options. The training hyperparameters were randomly sampled and a mixture of training strategies (e.g., data augmentation, random digitization etc.) were employed. The best model was selected by testing models on a grid of all possible parameter values.

```
import sys
import os
import warnings 

import numpy as np
import pandas as pd
import torch
import gpytorch

sys.path.append('..')
sys.path.insert(0, '../src')

# Data preprocessing
from preprocessing.loaders import load_experimental_data
from preprocessing.transforms import TorchMinMaxScaler, prepare_gp_training_tensors

# Model creation
from models.factory import create_gp_model

# Training, evaluation, optimization
from trainer import train_gp_model, save_model_checkpoint, load_model_checkpoint
from evaluator import evaluate_model
from optimization.acquisition import (
    suggest_next_experiments_analytic,
    suggest_next_experiments_mc,
    format_suggestions
)
from optimization.thompson_sampler import ThompsonSampler

# Utilities
from grid import Grid
from config_loader import load_config, config_to_args
from train_eval_plotter import prettyplot, vis_pred, vis_acq, plot_gp_res

warnings.filterwarnings("ignore", category=gpytorch.utils.warnings.GPInputWarning)
```

```
""" Training and hyperparameter configurations """

# Load configuration from YAML file
config = load_config('../config/training_config.yaml')

# Convert to flat args for backward compatibility with existing code
args = config_to_args(config)

# Display configuration
print("=" * 60)
print("Training Configuration")
print("=" * 60)
print(f"Model: Matérn-{config.model.matern_nu}")
print(f"Epochs: {config.training.epochs}")
print(f"Learning Rate: {config.training.learning_rate}")
print(f"Lengthscale Prior: {config.model.lengthscale_prior}")
print(f"Grid Dimension: {config.grid.grid_dim}")
print(f"Acquisition Functions: {config.acquisition.functions}")
print(f"Random Seed: {config.compute.seed}")
print(f"WandB Enabled: {config.wandb.enabled}")
print("=" * 60)

# Set random seed to reproduce results
torch.manual_seed(config.compute.seed)
```

============================================================
Training Configuration
============================================================
Model: Matérn-0.5
Epochs: 3000
Learning Rate: 0.003
Lengthscale Prior: [1.0, 1.0]
Grid Dimension: 30
Acquisition Functions: ['qUCB', 'thompson']
Random Seed: 1
WandB Enabled: True
============================================================

## Data Read and Pre-processing

```
# Load dataset
fe_data = load_experimental_data()
print(fe_data)  # Display data overview
scaler = TorchMinMaxScaler()
train_x, train_y = prepare_gp_training_tensors(fe_data, scaler)
num_params, num_samples = train_x.size(dim=1), train_x.size(dim=0)

print(f"\nDataset: {num_samples} samples, {num_params} input parameters")
print(f"Train X shape: {train_x.shape}, Train Y shape: {train_y.shape}")

# Create grid for grid search and evaluation
grid = Grid(train_x)
test_grid, test_arr = grid.test_grid, grid.test_arr

# Debug: Check data ranges
print(f"\n=== DATA RANGES ===")
print(f"Scaled train_x range: [{train_x.min().item():.3f}, {train_x.max().item():.3f}]")
print(f"Scaled test_grid range: [{test_grid.min().item():.3f}, {test_grid.max().item():.3f}]")
raw_train_x_debug = scaler.inverse_transform(train_x)
raw_test_grid_debug = scaler.inverse_transform(test_grid)
print(f"Unscaled train_x range: Time [{raw_train_x_debug[:,0].min():.2f}, {raw_train_x_debug[:,0].max():.2f}] ms")
print(f"                        Energy [{raw_train_x_debug[:,1].min():.2f}, {raw_train_x_debug[:,1].max():.2f}] J/cm²")
print(f"Unscaled test_grid range: Time [{raw_test_grid_debug[:,0].min():.2f}, {raw_test_grid_debug[:,0].max():.2f}] ms")
print(f"                          Energy [{raw_test_grid_debug[:,1].min():.2f}, {raw_test_grid_debug[:,1].max():.2f}] J/cm²")
```

    Time (ms)  Energy density new cone (J/cm^2)  2 Qsw/(U+|D|) 1e6cycles
4        0.50                              2.73                 0.873026
5        0.50                              3.40                 2.677245
6        1.00                              3.79                 1.699015
7        1.00                              6.44                 3.805053
8        1.50                              5.36                 3.334856
9        1.50                              8.99                 4.535153
11       5.00                              8.80                 1.362510
13       5.00                             14.67                 3.841291
19       0.50                              5.24                 1.201357
22       5.00                             14.89                 3.513652
23       2.00                             10.13                 3.470871
24       0.50                              4.51                 0.263298
25       0.50                              5.37                 2.775340
27       0.50                              4.88                 2.591306
28       1.00                              6.76                 2.579984
29       1.00                              7.77                 3.173819
31       2.00                              8.73                 0.131505
32       2.00                              9.38                 0.451164
33       2.00                             10.48                 2.126640
34       2.00                             11.01                 3.468213
35       5.00                             14.71                 3.685852
36       5.00                             15.44                 3.445656
37       5.00                             13.37                 2.651547
40       1.17                              8.85                 3.150000
41       1.33                              8.85                 3.285000
42       0.90                              5.89                 1.455000
43       1.50                              8.86                 3.480000
44       1.47                              9.05                 3.310000
45       4.66                             14.80                 3.550000
46       1.47                              9.28                 3.310000
47       1.20                             10.02                 3.340000
48       1.45                              9.46                 3.390000
49       1.51                             12.34                 3.250000
50       1.70                              8.71                 3.400000
51       4.79                             14.49                 3.630000
52       4.79                             15.29                 3.590000
53       1.47                              9.16                 3.390000
54       1.49                              8.88                 3.400000
55       4.58                             14.89                 3.700000
56       1.37                              9.81                 3.450000
57       0.83                              8.83                 3.230000

Dataset: 41 samples, 2 input parameters
Train X shape: torch.Size([41, 2]), Train Y shape: torch.Size([41])

=== DATA RANGES ===
Scaled train_x range: [0.000, 1.000]
Scaled test_grid range: [-0.036, 1.036]
Unscaled train_x range: Time [0.50, 5.00] ms
                        Energy [2.73, 15.44] J/cm²
Unscaled test_grid range: Time [0.34, 5.16] ms
                          Energy [2.28, 15.89] J/cm²

## GP Training and Eval

```
# All configuration is now loaded from YAML (see Cell 2)
# Access parameters using dot notation:

# Model parameters (use nested config - recommended)
print(f"Kernel: {config.model.kernel}")
print(f"Input Dimensions: {config.model.input_dim}")
print(f"Noise Prior: {config.model.noise_prior}")

# Or use flat args for backward compatibility
print(f"\nUsing flat args: kernel={args.kernel}, dim={args.dim}, noise={args.noise}")
```

Kernel: matern
Input Dimensions: 2
Noise Prior: 0.1

Using flat args: kernel=matern, dim=2, noise=0.1

```
""" GP Model Creation """

# Create GP model using factory function
likelihood, model, lscale = create_gp_model(
    train_x=train_x,
    train_y=train_y,
    kernel_type=config.model.kernel,
    lengthscale=config.model.lengthscale_prior,
    noise=config.model.noise_prior,
    num_dims=num_params,
    min_lengthscale=0.03,
    matern_nu=config.model.matern_nu,
)

print(f"Model created with {config.model.kernel} kernel")
print(model.covar_module)
```

Kernel configuration: ScaleKernel(
  (base_kernel): MaternKernel(
    (raw_lengthscale_constraint): GreaterThan(3.000E-02)
  )
  (raw_outputscale_constraint): Positive()
)
Model created with matern kernel
ScaleKernel(
  (base_kernel): MaternKernel(
    (raw_lengthscale_constraint): GreaterThan(3.000E-02)
  )
  (raw_outputscale_constraint): Positive()
)

```
""" Training """

if config.training.train_flag:
    print("=" * 60)
    print("Training GP Model")
    print("=" * 60)
    
    # Train using the refactored trainer module
    model, likelihood, loss_history = train_gp_model(
        model=model,
        likelihood=likelihood,
        train_x=train_x,
        train_y=train_y,
        n_epochs=config.training.epochs,
        learning_rate=config.training.learning_rate,
        log_interval=config.training.log_interval,
    )
    
    # Save checkpoint
    save_model_checkpoint(
        model=model,
        likelihood=likelihood,
        loss_history=loss_history,
        checkpoint_path="../models/model_state.pth"
    )
    print("Model saved to ../models/model_state.pth")
else:
    print("Skipping training (config.training.train_flag = False)")
```

============================================================
Training GP Model
============================================================
Epoch 1/3000 - Loss: 2.421  Lengthscale: [[0.72314715 0.72314715]]  Noise: 0.1000
Epoch 500/3000 - Loss: 1.567  Lengthscale: [[0.2865065  0.23712783]]  Noise: 0.1000
Epoch 1000/3000 - Loss: 1.399  Lengthscale: [[0.16970463 0.12286253]]  Noise: 0.1000
Epoch 1500/3000 - Loss: 1.375  Lengthscale: [[0.12518567 0.09121004]]  Noise: 0.1000
Epoch 2000/3000 - Loss: 1.365  Lengthscale: [[0.09988921 0.07505269]]  Noise: 0.1000
Epoch 2500/3000 - Loss: 1.356  Lengthscale: [[0.0815606  0.06274264]]  Noise: 0.1000
Epoch 3000/3000 - Loss: 1.350  Lengthscale: [[0.06887969 0.05400936]]  Noise: 0.1000

Final outputscale: 1.1760
Model saved to ../models/model_state.pth
Model saved to ../models/model_state.pth

```
""" Setup Paths """

# Ensure necessary directories exist
os.makedirs("../models", exist_ok=True)
os.makedirs("../predictions", exist_ok=True)

print("Paths configured:")
print(f"  Models: ../models")
print(f"  Predictions: ../predictions")
```

Paths configured:
  Models: ../models
  Predictions: ../predictions

```
""" Load Model Checkpoint (if not trained above) """

# If you want to load a previously trained model instead of training:
# model, likelihood, loss_history = load_model_checkpoint(
#     model=model,
#     likelihood=likelihood,
#     checkpoint_path="../models/model_state.pth"
# )
# print("Loaded model from checkpoint")
```

' Load Model Checkpoint (if not trained above) '

```
""" Model Evaluation """

print("=" * 60)
print("Evaluating GP Model")
print("=" * 60)

# Evaluate model on training data
y_pred, y_std, metrics = evaluate_model(
    model=model,
    likelihood=likelihood,
    test_x=train_x,
    test_y=train_y,
)

print("\nTraining Set Performance:")
for metric, value in metrics.items():
    print(f"  {metric}: {value:.4f}")

# Get predictions on test grid
model.eval()
likelihood.eval()
with torch.no_grad(), gpytorch.settings.fast_pred_var():
    obs = likelihood(model(test_arr), noise=(torch.ones(len(test_arr)) * config.model.noise_prior))
    
print(f"\nGenerated predictions on {len(test_arr)} grid points")
```

============================================================
Evaluating GP Model
============================================================

Training Set Performance:
  RMSE: 0.1341
  MAE: 0.0982
  R² score: 0.9838
  Spearman: 0.9723

Generated predictions on 900 grid points

### Visualize Training Results

```
""" Visualize Training Results """

model.eval()
likelihood.eval()

# Get predictions and uncertainty
f_obj = model(train_x)
y_preds = likelihood(f_obj)
f_var = f_obj.variance

with torch.no_grad():
    y_preds_mean = y_preds.mean.numpy()
    f_var_np = np.sqrt(f_var.numpy())

# Plot results (using existing visualization function)
if 'loss_history' in locals():
    plot_gp_res(train_y, y_preds_mean, loss_history, f_var_np)
else:
    print("Note: loss_history not available (model was loaded from checkpoint)")
    print(f"Predictions shape: {y_preds_mean.shape}")
    print(f"Uncertainty shape: {f_var_np.shape}")
```

     Metric  Value
0      RMSE  0.134
1       MAE  0.098
2  Spearman  0.972
3  R² score  0.984

```
""" Bayesian Optimization - Suggest Next Experiments """

print("=" * 60)
print("Generating Acquisition Function Suggestions")
print("=" * 60)

# Set up bounds for scaled input space [0, 1]^d
scaled_bounds = torch.stack([
    torch.zeros(num_params),
    torch.ones(num_params)
])

# Prepare suggestions dictionary
all_suggestions = {}

# ANALYTIC ACQUISITION FUNCTIONS (single suggestions)
if config.acquisition.mc_or_analytic == "analytic":
    print("\nUsing ANALYTIC acquisition functions...")
    print(f"Beta (exploration): {config.acquisition.beta}")
    
    suggestions_analytic = suggest_next_experiments_analytic(
        model=model,
        likelihood=likelihood,
        train_y=train_y,
        bounds=scaled_bounds,
        beta=config.acquisition.beta,
    )
    
    # Inverse transform analytic suggestions to original scale for storage
    for acq_name, (x_scaled, y_pred) in suggestions_analytic.items():
        x_original = scaler.inverse_transform(torch.from_numpy(x_scaled).float()).numpy()
        all_suggestions[acq_name] = (x_original, y_pred)
    
    # Display suggestions
    for acq_name, (x_vals, y_pred) in all_suggestions.items():
        if acq_name in suggestions_analytic.keys():  # Only display analytic suggestions here
            print(f"\n{acq_name}:")
            print(f"  Time: {x_vals[0][0]:.2f} ms, Energy: {x_vals[0][1]:.2f} J/cm²")
            print(f"  Predicted FOM: {y_pred:.3f}")
```

============================================================
Generating Acquisition Function Suggestions
============================================================

```
# MONTE CARLO ACQUISITION FUNCTIONS (batch suggestions)
if config.acquisition.mc_or_analytic == "mc":
    print("\nUsing MONTE CARLO acquisition functions...")
    print(f"Beta (exploration): {config.acquisition.beta}")
    
    suggestions_mc = suggest_next_experiments_mc(
        model=model,
        likelihood=likelihood,
        train_y=train_y,
        bounds=scaled_bounds,
        q=config.acquisition.num_suggestions,
        acq_functions=config.acquisition.functions,
        beta=config.acquisition.beta,
        seed=config.compute.seed,
    )
    
    # Inverse transform MC suggestions to original scale for storage
    for acq_name, (x_vals_scaled, y_vals) in suggestions_mc.items():
        x_vals_original = scaler.inverse_transform(torch.from_numpy(x_vals_scaled).float()).numpy()
        all_suggestions[acq_name] = (x_vals_original, y_vals)
    
    # Display suggestions
    for acq_name, (x_vals, y_vals) in all_suggestions.items():
        if acq_name in suggestions_mc.keys():  # Only display MC suggestions here
            print(f"\n{acq_name}: {len(x_vals)} suggestions")
            for i, (x, y) in enumerate(zip(x_vals, y_vals)):
                print(f"  {i+1}. Time: {x[0]:.2f} ms, Energy: {x[1]:.2f} J/cm² → FOM: {y:.3f}")
```


Using MONTE CARLO acquisition functions...

/Users/valenetjong/Bayesian-Optimization-Ferroelectrics/venv/lib/python3.13/site-packages/botorch/acquisition/monte_carlo.py:400: NumericsWarning:

qExpectedImprovement has known numerical issues that lead to suboptimal optimization performance. It is strongly recommended to simply replace

	 qExpectedImprovement 	 --> 	 qLogExpectedImprovement 

instead, which fixes the issues and has the same API. See https://arxiv.org/abs/2310.20708 for details.

/Users/valenetjong/Bayesian-Optimization-Ferroelectrics/venv/lib/python3.13/site-packages/botorch/optim/optimize.py:789: RuntimeWarning:

Optimization failed in `gen_candidates_scipy` with the following warning(s):
[NumericalWarning('A not p.d., added jitter of 1.0e-06 to the diagonal'), OptimizationWarning('Optimization failed within `scipy.optimize.minimize` with status 2 and message ABNORMAL: .')]
Trying again with a new set of initial conditions.


qUCB: 4 suggestions
  1. Time: 1.37 ms, Energy: 11.14 J/cm² → FOM: 2.882
  2. Time: 4.32 ms, Energy: 14.07 J/cm² → FOM: 2.869
  3. Time: 2.08 ms, Energy: 12.15 J/cm² → FOM: 2.805
  4. Time: 4.26 ms, Energy: 15.44 J/cm² → FOM: 2.898

```
# THOMPSON SAMPLING (optional)
if config.acquisition.mc_or_analytic == "mc" and "thompson" in config.acquisition.functions:
    print("\nRunning THOMPSON SAMPLING...")
    
    thompson_sampler = ThompsonSampler(
        model=model,
        likelihood=likelihood,
        scaler=scaler,
        seed=config.compute.seed
    )
    
    X_thompson, Y_thompson = thompson_sampler.run_optimization(
        n_init=1,
        max_evals=config.acquisition.num_suggestions * 2,
        batch_size=1,
        n_cands=config.grid.grid_dim**2
    )
    
    # Format Thompson results to match other acquisition functions
    all_suggestions["thompson"] = (
        np.array(X_thompson),
        Y_thompson.detach().numpy()
    )
    
    print(f"\nThompson Sampling: {len(X_thompson)} suggestions")
    for i, (x, y) in enumerate(zip(X_thompson, Y_thompson)):
        print(f"  {i+1}. {x} → FOM: {y:.3f}")
```


Running THOMPSON SAMPLING...
1) Best value: 2.62e+00
Generated batch in 0.009 seconds
2) Best value: 2.62e+00
Generated batch in 0.006 seconds
3) Best value: 2.62e+00
Generated batch in 0.006 seconds
4) Best value: 2.62e+00
Generated batch in 0.006 seconds
5) Best value: 2.62e+00
Generated batch in 0.006 seconds
6) Best value: 2.62e+00
Generated batch in 0.006 seconds
7) Best value: 2.66e+00
Generated batch in 0.011 seconds
8) Best value: 2.66e+00

Thompson Sampling: 8 suggestions
  1. tensor([1.7000, 7.3300]) → FOM: 2.620
  2. tensor([ 0.6600, 13.6000]) → FOM: 2.600
  3. tensor([ 2.8200, 11.8000]) → FOM: 2.610
  4. tensor([4.1900, 5.0600]) → FOM: 2.570
  5. tensor([ 3.7600, 11.2200]) → FOM: 2.570
  6. tensor([3.4800, 3.1700]) → FOM: 2.580
  7. tensor([ 4.2300, 13.1900]) → FOM: 2.660
  8. tensor([ 3.5800, 11.6700]) → FOM: 2.580

/var/folders/x_/qn5d9xv170d07z15kkdx1vtc0000gn/T/ipykernel_60416/2345133477.py:21: DeprecationWarning:

__array__ implementation doesn't accept a copy keyword, so passing copy=False failed. __array__ must implement 'dtype' and 'copy' keyword arguments. To learn more, see the migration guide https://numpy.org/devdocs/numpy_2_0_migration_guide.html#adapting-to-changes-in-the-copy-keyword

```
""" Export Suggestions to CSV """

# Build DataFrame manually for export
suggestion_rows = []
for acq_name, (candidates, predictions) in all_suggestions.items():
    # Handle single vs batch candidates
    if candidates.ndim == 1:
        candidates = candidates.reshape(1, -1)
        predictions = [predictions]
    
    # Inverse transform to original scale
    candidates_original = scaler.inverse_transform(
        torch.from_numpy(candidates).float()
    ).numpy()
    
    for i, (cand, pred) in enumerate(zip(candidates_original, predictions)):
        suggestion_rows.append({
            "Acquisition_Function": acq_name,
            "Candidate_ID": i + 1,
            "Pulse_Time_ms": cand[0],
            "Energy_Density_J_cm2": cand[1],
            "Predicted_FOM": pred,
        })

suggestions_df = pd.DataFrame(suggestion_rows)

# Save to CSV
output_path = "../predictions/next_experiments.csv"
suggestions_df.to_csv(output_path, index=False)
print(f"\nSuggestions saved to: {output_path}")
print(f"Total suggestions: {len(suggestions_df)}")
```


Suggestions saved to: ../predictions/next_experiments.csv
Total suggestions: 12

### Save Predictions and Visualize

```
""" Prepare Data for Visualization """

# Reshape predictions for 3D visualization
nshape = (config.grid.grid_dim, config.grid.grid_dim)
transpose = lambda tensor: tensor.detach().numpy().reshape(nshape).T

# Get confidence regions
lower, upper = obs.confidence_region()
upper_surf = transpose(upper)
lower_surf = transpose(lower)
pred_labels = obs.mean.view(nshape).T

print(f"Prediction surface shape: {pred_labels.shape}")
print(f"Ready for 3D visualization")
```

Prediction surface shape: torch.Size([30, 30])
Ready for 3D visualization

```
""" Display Suggestions Summary """

print("\n" + "=" * 70)
print("SUGGESTED NEXT EXPERIMENTS")
print("=" * 70)
print(suggestions_df.to_string(index=False))
print("=" * 70)
print(f"\nTotal suggestions: {len(suggestions_df)}")
print(f"Export path: ../predictions/next_experiments.csv")
```


======================================================================
SUGGESTED NEXT EXPERIMENTS
======================================================================
Acquisition_Function  Candidate_ID  Pulse_Time_ms  Energy_Density_J_cm2  Predicted_FOM
                qUCB             1       6.676774            144.310135       2.882331
                qUCB             2      19.935843            181.563187       2.869331
                qUCB             3       9.850525            157.162186       2.804702
                qUCB             4      19.670641            198.972366       2.898284
            thompson             1       8.150001             95.894287       2.620000
            thompson             2       3.470000            175.585983       2.600000
            thompson             3      13.190000            152.707993       2.610000
            thompson             4      19.355000             67.042587       2.570000
            thompson             5      17.420000            145.336182       2.570000
            thompson             6      16.160000             43.020699       2.580000
            thompson             7      19.535000            170.374878       2.660000
            thompson             8      16.610001            151.055679       2.580000
======================================================================

Total suggestions: 12
Export path: ../predictions/next_experiments.csv

```
import plotly.graph_objects as go
def vis_acq(train_x, train_y, test_grid, pred_labels, upper_surf, lower_surf, acqs):
    fig = go.Figure(data=[go.Surface(z=pred_labels.numpy(), 
                                    x=test_grid[:,0],
                                    y=test_grid[:,1],
                                    opacity = 0.8,
                                    colorscale = "Burg",
                                    colorbar=dict(thickness=15, len=0.5),
                                    name='GP regression')])

    fig.add_trace(go.Surface(z=upper_surf, x=test_grid[:,0],
                    y=test_grid[:,1], opacity=0.2, colorscale = "Burg", showscale=False))

    fig.add_trace(go.Surface(z=lower_surf, x=test_grid[:,0],
                            y=test_grid[:,1], 
                            colorscale = "Burg",
                            opacity=0.2, showscale=False))
    fig.add_trace(go.Scatter3d(x=train_x[:,0], 
                                y=train_x[:,1], 
                                z=train_y.numpy(), 
                                mode='markers', 
                                name='training data', 
                                marker={'color':'#72356c'}))

    for acq_name, vals in acqs.items():
        time_list, energy_den_list, fom_list = [], [], []
        num_suggestions = len(vals[1]) if hasattr(vals[1], '__len__') else 1
        for i in range(num_suggestions):
            if num_suggestions == 1:
                time_list.append(vals[0][0])
                energy_den_list.append(vals[0][1])
                fom_list.append(vals[1])
            else:
                time_list.append(vals[0][i][0])
                energy_den_list.append(vals[0][i][1])
                fom_list.append(vals[1][i])
        fig.add_trace(go.Scatter3d(x=time_list, 
                                y=energy_den_list,
                                z=fom_list, mode='markers', 
                                name= acq_name)) 

    fig.update_layout(width=1200, height=750,
                    margin=dict(r=20, l=10, b=15, t=10),
                    legend=dict(orientation="h", yanchor="bottom", 
                                y=0.9, xanchor="right",x=0.75),
                    scene=dict(
                        xaxis_title="Pulse Width (msec)",
                        yaxis_title="Energy density new cone (J/cm^2)",
                        zaxis_title='2 Qsw/(U+|D|) 1e6')
                    )

    fig.update_layout(template="ggplot2")
    camera = dict(up=dict(x=0, y=0, z=1), center=dict(x=0, y=0, z=0),
                    eye=dict(x=2, y=0.9, z=0.7))

    fig.update_layout(scene_camera=camera)

    fig.show()
```

```
# Debug: Check what's in all_suggestions
print("\n=== DEBUGGING SUGGESTIONS ===")
for acq_name, (x_vals, y_vals) in all_suggestions.items():
    print(f"\n{acq_name}:")
    print(f"  x_vals shape: {x_vals.shape}")
    print(f"  x_vals range: [{x_vals.min():.3f}, {x_vals.max():.3f}]")
    print(f"  First suggestion: {x_vals[0] if x_vals.ndim > 1 else x_vals}")

raw_train_x, raw_test_grid = scaler.inverse_transform(train_x), scaler.inverse_transform(test_grid) # undo scaling
vis_acq(raw_train_x, train_y, raw_test_grid, pred_labels, upper_surf, lower_surf, all_suggestions)
```


=== DEBUGGING SUGGESTIONS ===

qUCB:
  x_vals shape: (4, 2)
  x_vals range: [1.373, 15.440]
  First suggestion: [ 1.3726163 11.139272 ]

thompson:
  x_vals shape: (8, 2)
  x_vals range: [0.660, 13.600]
  First suggestion: [1.7  7.33]
